Repository: PolybondCoating/Solv

# PowderSolve

Conversational, rules-first troubleshooting app for thermoset powder coating. Static site served by GitHub Pages.

## Files

| File | Role |
|---|---|
| `index.html` | Page shell and navigation |
| `app.js` | Search, diagnostic conversation, cure graphs, all rendering |
| `styles.css` | Styles |
| `data.json` | **The knowledge base the live app reads at runtime** |
| `sw.js` | Service worker (network-first; cache is an offline fallback only) |
| `manifest.webmanifest` | Install metadata |

The Excel master workbook is the editing/review source, but GitHub Pages never reads it. Any knowledge-base change must be exported into `data.json` before it appears in the app.

## data.json sections

`Problems` (88), `Diagnostic_Questions`, `Diagnostic_Rules` (linked to problems via `Applies to problem IDs`), `Diagnostic_Pathways` (branching question trees), `Visual_Guide`, `Sources`, `Source_Leads`, `Cure_Profiles` (IFS curves), `Cure_Schedules` (IFS), `Cure_Product_Windows` (PPG), `Cure_Diagnostic_Matrix`, `Conversation`, `README`.

Every cure record's `Source` / `Source ID` must match a `Source ID` in `Sources`.

## Diagnostic pathways

`Diagnostic_Pathways` holds branching question trees. Each pathway lists its `Entry problems`, a `Start` node and `Nodes`. Each option has a `next` node (or `null` to finish) and may add `focus` (problem IDs to show under "Also check") and a `note` (why). Every question and note cites the existing records it is derived from (`basis`); pathways must not introduce new technical values. Problems without a pathway fall back to a simple question list built from their own `questions` field. All pathways are currently **Draft**.

## Before committing data changes

```bash
python tools/validate_data.py
```

Checks JSON validity, duplicate sections, empty problem fields, source links, rule links and pathway integrity (unknown nodes/problems, unreachable nodes, loops). It cannot judge technical correctness.

## Run locally

```bash
python -m http.server 8080
```

Open `http://localhost:8080` (browsers block `fetch()` from `file://`).

## Important controls

- Cure curves, schedules and product windows are source-attributed manufacturer reference data (IFS, PPG), not universal recipes. The product-specific TDS always controls, and cure is judged by part metal temperature (PMT).
- The earlier illustrative heat-up model (aluminium / mild steel / cast iron thickness profiles, τ values) was removed and must not be restored as real cure data.
- If a source does not provide a value, PowderSolve must not invent it.
- Records marked Draft need technical review before controlled production release.
- The app does not replace the product TDS/SDS, equipment manual, site risk assessment, or qualified process approval.

File: research_notes/Powder defect claim verification/defects_adhesion_corrosion.md
# Powder defect claim verification: craters/fish eyes, orange peel, sags, adhesion, corrosion, oven-temperature fix

Scope note: about 17 tool calls used. Fetched pages are quoted from the fetch tool's extracts, which are partly paraphrased summaries of the pages, not raw text. Items marked "(summary)" below are paraphrases from the fetch tool and not verbatim. Page numbers are not available for web pages; the publisher and section are given instead. The Qualicoat figures come from a copy of the spec on a council planning server (camdocs.camden.gov.uk), not from qualicoat.net, so re-check them against the current official PDF. I did not reach TIGER Drylac, Jotun, Interpon (AkzoNobel), PPG, Sherwin-Williams powder, ISO or ASTM documents themselves. Nothing I found says anything specific to Indian conditions.

## 1. Craters / fish eyes

### Takeaway
Contaminant causes (oil, silicone, dirty compressed air, poor pretreatment) are CONFIRMED by Axalta, PCI and Powder Coating magazine. The report's numbers (ISO 8573-1 oil Class 1 / water Class 4, dyne 42-44 mN/m, filter change every 3-6 months) have NO primary source and stay UNSOURCED. The only air numbers I found are Nordson's, and they are not ISO class numbers. "Fish eyes are NOT caused by thick film": no source lists film thickness as a cause, so this is neither confirmed nor contradicted. I rate it UNSOURCED, leaning supported.

### Cited Findings
- Oil/silicone/compressed-air cause: CONFIRMED. Axalta Powder Coatings (US) FAQ "Problems on the coated object", Craters. Causes include "Objects not sufficiently degreased, pre-treated", "Influences of products containing silicones", oil contamination in compressed air and oven condensation (summary). Remedies: better degreasing/pretreatment, avoid silicones, use oil separators. https://www.axalta.com/powder_us/en_US/technical/frequently-asked-questions/problems-on-the-coated-object.html
- PCI (Powder Coating Institute, via Powder Coating magazine) "PC Summitry: Achieving Powder Cure and Avoiding Craters": craters are "a circular interruption in a coating surface that is a result of a contaminant that has a significantly different surface tension." The most prominent cause is "unclean compressed air in your spray equipment". Other sources: compressor lubricant, WD-40, greases, rust preventatives, "forming oils, drawing compounds and press lubricants", and silicones or acrylics mixed into standard powders. The extract did not mention film thickness or outgassing. https://www.powdercoatedtough.com/News/ID/349/PC-Summitry-Achieving-Powder-Cure-and-Avoiding-Craters
- Chemquest 2025 webinar (powder-industry training deck, secondary): "Craters are always caused by contaminants with lower surface tension than the powder coating". Fisheyes have "a visible particle at the base of the crater". Lists cross-contamination, liquid-coating residue, processing oils and personal-care silicone. https://chemquest.com/wp-content/uploads/2025/02/Understanding-and-Preventing-Powder-Coating-Defects-2025-webinar.pdf
- Powder Coating magazine "Ask Joe": silicone paint has about 15-20 dynes/cm against powder at 40-50 dynes/cm. As little as 0.001% silicone can cause widespread cratering. Silicone mist spreads through compressed-air systems, booth exhaust and oven air handling. https://pcimag.com/articles/94568-ask-joe-powder-3
- Air quality, the only hard numbers found: Nordson Econo-Coat Series II manual (part 106712C02, quoted by paintbooth.com): pressure "4.1-6.89 bar (60-100 psi)", "pressure dew point of -6.7 to 3.4 C (20 to 38 F), or lower", and oil vapor or aerosol "no more than 0.1 ppm" (filtration 99% efficient above 0.3 micron). This is a manufacturer figure for one gun series and is not expressed as ISO 8573-1 classes. The paintbooth.com article names ISO 8573-1:2010 only as a framework and gives no class numbers for powder. https://www.paintbooth.com/compressed-air-powder-coating-gun-hopper/
- The Nordson dew point of about -7 to 3 C is looser than an ISO 8573-1 water Class 4. Class 4 is +3 C, from my memory of the standard and not fetched. That is consistent with "Class 4", but I have no powder-specific source stating it.

### Inferences
- Nordson's 0.1 ppm oil limit would be tighter than ISO 8573-1 oil Class 2 (0.1 mg/m3 is my recollection, unverified). I cannot confirm "Class 1" from any powder source. Treat it as unsourced and advise applicators to follow the gun maker's manual.
- Nothing I found explains why dyne readings of 42-44 would be the pass level, and dyne pens are not commonly cited for metal pretreatment. Treat the claim as UNSOURCED.

### Gaps
- No source found for the ISO 8573-1 oil Class 1 / water Class 4 claim for powder application.
- No source found for the dyne pen 42-44 mN/m claim. McMaster and kolorguide results were product or print-industry pages, not coating-industry guidance.
- No source found for "change filters every 3-6 months". Nordson only says "check the dryer and filters".
- Film thickness and craters: this is not covered by the sources fetched. Many sources link thick films to gassing/pinholes, but I did not confirm that for this report.

## 2. Orange peel

### Takeaway
Thick film, a slow heat-up and old or pre-reacted powder are CONFIRMED as causes. The "parts about 40-50 C entering spray" claim is DISPUTED: the only sourced figure is "less than 40 C", and it is an upper limit for parts leaving the dry-off oven. The "target plus no more than 20%" fix and "sanding fixes appearance" have no source and are UNSOURCED.

### Cited Findings
- Products Finishing (Sames article, "How to avoid orange peel in powder coating"): "Your film thickness is too high or too low." "The heat up cycle of your parts is too slow." "The powder has been store too long or it has pre-reacted. ... If powder is too old, exchange with fresher powder." Substrate should not exceed 40 C (104 F), and "Parts are too hot when coming from the dry-off oven. Try allowing a longer cooler time (less than 40ºC/104ºF for parts." https://www.pfonline.com/articles/how-to-avoid-orange-peel-in-powder-coating
- Axalta FAQ, Orange Peel (summary): film thickness too high or low, non-optimal temperature profile, inappropriate powder (too reactive, too high-viscosity), particle size distribution, back ionisation from excessive voltage, poor storage. https://www.axalta.com/powder_us/en_US/technical/frequently-asked-questions/problems-on-the-coated-object.html
- PCI "Ask the Expert" May/June 2026 (Powder Coating magazine): "Orange peel is rarely caused by powder chemistry alone. In most cases, it results from an imbalance between film build, electrostatic application and cure dynamics." Fixes: reduce film build, lower gun voltage, consistent overlap, and profile part temperature. "Air temperature alone is not a reliable indicator; profiling actual part metal temperature is essential." https://www.powdercoatedtough.com/News/ID/5487/Ask-the-Expert-MayJune-2026
- Chemquest webinar: low film build often goes with MORE orange peel. This conflicts with the simple "thick film causes it" story. https://chemquest.com/wp-content/uploads/2025/02/Understanding-and-Preventing-Powder-Coating-Defects-2025-webinar.pdf

### Inferences
- Where sources disagree: the report's "40-50 C entering spray" against the "40 C" figure. The Sames source says "less than 40 C" and gives it as a limit, not a range. A 40-50 C range exceeds that limit. The sources are also not describing the same thing: the Sames point concerns parts leaving a dry-off oven, which is not necessarily the temperature at the spray booth entrance.
- Sources disagree on film thickness: Sames and Axalta say "too high or low", the report says only too thick. Chemquest says low build shows more orange peel.
- The Sames text is itself loosely written (the 40 C line is a partial sentence), so it is a weak primary source. No manufacturer data sheet was found for a part-temperature limit.

### Gaps
- No source for "target + no more than 20%".
- No source for "sanding fixes appearance". Orange peel is cured-in texture, so sanding and recoating is a repair step, not a process fix. I found no source either way.

## 3. Sags / drips

### Takeaway
Too-thick or uneven film is CONFIRMED. "Parts too hot (below 40 C)" is DISPUTED and apparently garbled: sources tie sags to cure-profile conditions, not to a 40 C part temperature. "Raise voltage and ground better" is UNSOURCED for sags, and a source on orange peel points the other way.

### Cited Findings
- Axalta FAQ, Sagging/Drop Formation (summary): "Film thickness too high or variable" and "Curing conditions not optimal (heating rate, object and oven temperature)". Also object geometry and powder specification. Remedies: standardise film thickness, optimise heating rates and temperatures. https://www.axalta.com/powder_us/en_US/technical/frequently-asked-questions/problems-on-the-coated-object.html
- Axalta lists back ionisation from excessive voltage under orange peel, and PCI says lower gun voltage for orange peel. Raising voltage is therefore not a sourced fix, and it can add film build and back ionisation. https://www.powdercoatedtough.com/News/ID/5487/Ask-the-Expert-MayJune-2026
- PCI article says poor grounding is a cause of orange peel (Chemquest deck: "poor grounding"). That is not a sag source. https://chemquest.com/wp-content/uploads/2025/02/Understanding-and-Preventing-Powder-Coating-Defects-2025-webinar.pdf

### Inferences
- "Parts too hot (below 40 C)" is internally contradictory as written. In the Sames source the 40 C figure is a maximum for parts leaving dry-off, given for orange peel, not sags. The report likely mixed up its sources.

### Gaps
- No manufacturer source found stating a sag-specific part temperature. Sherwin-Williams results were liquid-paint pages and are not relevant to powder.

## 4. Poor adhesion

### Takeaway
Pretreatment failure and under-cure as causes are CONFIRMED. "Over-cure" is CONFIRMED only in a narrow sense (over-cure of a FIRST coat in a recoat system). Cross-cut ISO 2409 is CONFIRMED as the Qualicoat method with a result of 0. ASTM D3359 ratings and "iron phosphate for steel, zinc phosphate for galvanized" are UNSOURCED here. Flash rust was not found as a cause.

### Cited Findings
- Axalta FAQ, Adhesion Issues (summary): "Film thickness beyond nominal values", "Insufficiently cross-linked powder", "Insufficient pre-treatment of objects (phosphating, chromating)", and "Overcuring of first coatings". https://www.axalta.com/powder_us/en_US/technical/frequently-asked-questions/problems-on-the-coated-object.html
- PCI "Troubleshooting Field Defects": "A high-quality powder coating properly applied and cured over a clean, pretreated substrate should not suffer adhesion failures." Pretreatment must be in spec for temperature, concentration, pH, TDS, exposure time and impingement. "Follow the recommended bake conditions (time and temperature) for each specific powder. This can be found on the TDS". https://www.powdercoatedtough.com/News/ID/5256/Troubleshooting-Field-Defects
- Qualicoat Specifications 2023 (copy at camdocs.camden.gov.uk, a secondary host): cross-cut adhesion, ISO 2409 tape test per section 2.4.1, "The result shall be 0". https://camdocs.camden.gov.uk/CMWebDrawer/Record/10271052/file/document
- PCI Architectural Spec Comparison (PCI): Qualicoat film adhesion "Min Gt-0 ISO 2409 6 parallel of 1 mm/min Gt-0 Scotch 610". https://cdn.ymaws.com/www.powdercoating.org/resource/resmgr/docs/PCI_Architectural_Spec_Compa.pdf
- PCI cure-check method: acetone double rubs, "Polyesters: withstand 25 acetone double rubs with minimal color transfer". https://www.powdercoatedtough.com/News/ID/349/PC-Summitry-Achieving-Powder-Cure-and-Avoiding-Craters
- Undercure can hide: "the coating can 'look' cured but, in fact, be undercured", with brittleness and compromised adhesion. https://www.powdercoatedtough.com/News/ID/4052/categoryId/4/Technology-InterchangeHow-Oven-Conditions-Affect-Powder-Coating-Performance

### Inferences
- Qualicoat is an aluminium architectural spec and its Gt 0 requirement should not be quoted as the general acceptance level for steel work in India. Data sheet and customer spec rule.
- The Axalta cause "film thickness beyond nominal values" gives a thick-film route to adhesion loss. Chemquest and PCI also say avoid excessively thick coatings.

### Gaps
- No source fetched for ASTM D3359 rating scale (5B-0B or 5A-0A) and no source for iron phosphate vs zinc phosphate by substrate. Axalta only says "phosphating, chromating".
- No source for flash rust as an adhesion cause.

## 5. Corrosion under film

### Takeaway
Pretreatment failure, thin film, edges and under-cure are CONFIRMED as causes. The "at least 60 um" thin-film figure matches Qualicoat but only for architectural aluminium, and it should not be treated as a general minimum (data sheet wins). "Under 3 mm creep after 500 h" has NO source and is DISPUTED by what Qualicoat actually states. "Pinholes" and "primer" are UNSOURCED here.

### Cited Findings
- PCI "Troubleshooting Field Defects": "Incomplete coverage due to thin films and/or poor coverage of edges can lead to early corrosion failures." "Marginal or poor adhesion will lead to scissions or breaks in the coating, which will invite moisture and salt to accelerate corrosion." "Ensure that the film thickness on all surfaces is at, or above, the minimum thickness recommended on the product's TDS." https://www.powdercoatedtough.com/News/ID/5256/Troubleshooting-Field-Defects
- Axalta FAQ, Corrosion Resistance: primary cause "Insufficiently cross-linked powder"; solution "Check crosslinking/curing, comply with curing conditions". https://www.axalta.com/powder_us/en_US/technical/frequently-asked-questions/problems-on-the-coated-object.html
- Qualicoat Specifications 2023 (copy): minimum film thickness "60 µm" for powder Classes 1, 1.5 and 2, and "50 µm" for Class 3 powder (section 2.3). "None of the measured values shall be less than 80% of the specified minimum value." Acetic-acid salt spray (section 2.10): "1000 hours" for standard coatings, "2000 hours" for Class 3. Filiform corrosion (section 2.19): "L (longest filament) ≤ 4 mm" and "M (average length of filaments) ≤ 2 mm" within 10 cm on each side of the scratch. Final rinse conductivity max 30 µS/cm. https://camdocs.camden.gov.uk/CMWebDrawer/Record/10271052/file/document
- PCI Architectural Spec Comparison: Qualicoat filiform "Within 10 cm each side of scratch: L ≤ 4 mm M ≤ 2 mm" (Classes 2 and 3). AAMA 2604-21 "ASTM G85 1500 h Few No. 8 blisters No removal of film"; AAMA 2605-20 "ASTM G85 2000 h Few No. 8 blisters No removal of film". https://cdn.ymaws.com/www.powdercoating.org/resource/resmgr/docs/PCI_Architectural_Spec_Compa.pdf

### Inferences
- The report's "ISO 9227 / ASTM B117 hours" needs care. Qualicoat's salt-spray test is acetic-acid salt spray at 1000 h (2000 h for Class 3). That is a different test from neutral salt spray ASTM B117, and AAMA uses ASTM G85. Do not mix them.
- The "under 3 mm after 500 h" creep figure does not match any value I found. Qualicoat's numbers are 4 mm (L) and 2 mm (M) for filiform at its own test duration, and the salt-spray creep limit was not captured. Treat it as unverified, and do not quote it.

### Gaps
- Qualicoat's salt-spray creep limit (mm at scribe) was not captured in my extract. Check section 2.10 of the official spec.
- No source on pinholes and corrosion, or on primer use (zinc-rich or epoxy primers).
- No AkzoNobel/Interpon, PPG, TIGER or Jotun creep limits found.

## 6. Raising oven temperature as a fix

### Takeaway
Sources say the opposite of a blanket "raise oven temperature": verify metal temperature against the data sheet first. The claim as written is DISPUTED.

### Cited Findings
- PCI: "the time and temperature stated refers to the part temperature and not the oven air temperature". Verify with data loggers (DatPaq, Curvex-2) or IR pyrometers. https://www.powdercoatedtough.com/News/ID/349/PC-Summitry-Achieving-Powder-Cure-and-Avoiding-Craters
- PCI Technology Interchange: "When a TDS recommends 15 minutes at 375°F, you must ensure that all your coated parts reach at least 375°F and stay at or above that temperature for 15 minutes." Oven recovery after loading "does not accurately indicate the part temperature." https://www.powdercoatedtough.com/News/ID/4052/categoryId/4/Technology-InterchangeHow-Oven-Conditions-Affect-Powder-Coating-Performance
- PCI Ask the Expert 2026: "Air temperature alone is not a reliable indicator; profiling actual part metal temperature is essential." https://www.powdercoatedtough.com/News/ID/5487/Ask-the-Expert-MayJune-2026
- Axalta: for sags and orange peel the remedy is to optimise heating rates and profile. https://www.axalta.com/powder_us/en_US/technical/frequently-asked-questions/problems-on-the-coated-object.html

### Inferences
- Raising oven setpoint can fix under-cure caused by slow heat-up (heavy sections), but it can also speed the gel, reduce flow and worsen orange peel (Axalta lists "too reactive" and a poor temperature profile as orange-peel causes). It is a fix only after a profile shows the parts missed the data-sheet metal temperature and time.

### Gaps
- No source quantifying how much oven temperature may be raised.

## Where sources disagree / report numbers with no source

Disagreements:
1. Part temperature at spray entry: report 40-50 C vs source "less than 40 C" (Sames/Products Finishing, a dry-off exit limit).
2. Film thickness and orange peel: "too thick" (report, PCI 2026) vs "too high or too low" (Axalta, Sames) vs low build gives more orange peel (Chemquest).
3. Sags: "parts too hot" (report) vs Axalta "film thickness too high or variable" and "heating rate".
4. Raise voltage (report, for sags) vs lower voltage for orange peel (Axalta, PCI).
5. Raise oven temperature (report) vs verify metal temperature first (PCI).
6. Corrosion creep "under 3 mm after 500 h" vs Qualicoat's actual limits of 4 mm / 2 mm and 1000 h acetic-acid salt spray.

Unsourced report numbers: ISO 8573-1 oil Class 1 / water Class 4; dyne 42-44 mN/m; filter change 3-6 months; "40-50 C" entering spray; "target + 20%"; "sanding fixes appearance"; "under 3 mm after 500 h"; "iron phosphate for steel / zinc phosphate for galvanized"; ASTM D3359 ratings; ISO 9227 / ASTM B117 hours.

Confirmed with sources: contaminant causes of craters; thick or uneven film for sags; thin film and edges for corrosion; under-cure for adhesion and corrosion; Qualicoat 60 um, 1000 h AASS, filiform 4/2 mm and ISO 2409 result 0 (via secondary copy).

File: research_notes/Powder defect claim verification/outgassing.md
# Outgassing defects in powder coating: verification of six claims (India, thermoset powder, metal-temperature-first, data sheet wins)

Method note: pages were read via a fetch tool that returns summarised text, so quoted wording is as returned and should be spot-checked against the live page before final publication. No manufacturer data sheet or standard states the "260 C / 5-10 min / max 290 C" numbers. Unit conversions: 500 F = 260 C; 535 F = 279 C; 450 F = 232 C; 65 F difference = 36 C; 30 F = 17 C.

## Claim 1: Pre-bake (degas) castings and galvanized parts at ~260 C (500 F) for 5-10 min; do not exceed 290 C

### Takeaway
UNSOURCED as stated. No source found gives 260 C / 5-10 min / 290 C max. Sources agree the pre-bake should be at or above the cure temperature, but the offsets (+15 to +36 C), times (15-30 min up to ~1 hour, held until the PART reaches temperature) and ceilings (AGA 535 F = 279 C with phosphate; one casting source 450 F = 232 C) differ. The 5-10 min figure conflicts with every source that gives a time.

### Cited Findings
- AGA (American Galvanizers Association), galvanized: pre-bake oven "approximately 65°F higher than the curing oven, typically not exceeding 535°F if phosphate treatment was applied"; "The part should be pre-baked until the galvanized surface reaches the oven temperature. Typically, this is one hour to assure all moisture and entrapped gasses are expelled." — [AGA Knowledgebase](https://galvanizeit.org/knowledgebase/article/powder-coating-adhesion-and-outgassing); same wording on the AGA-linked [hotdipgalvanizing.com](https://www.hotdipgalvanizing.com/technical-resources/powder-coating-adhesion-and-outgassing-galvanized-steel) (there: "must not exceed 535 degrees Fahrenheit", because higher temperature degrades the phosphate layer). Status: partly DISPUTES claim 1 (the ceiling is ~279 C, not 290 C, and only when phosphated; dwell is until part temperature is reached, ~1 h, not 5-10 min).
- AGA also says to cool to a temperature allowing application "in accordance with the manufacturer's instructions" and coat "as soon as possible so there is little or no time for zinc oxidation to begin"; rushing cooling "can cause... poor powder flow and uneven film build" (hotdipgalvanizing.com page above).
- ASTM D7803 (standard practice for preparing HDG for powder coating) requires a thermal pretreatment; its significance text: "If these volatile materials are not removed through an outgassing process prior to the baking of the powder, then pinholing or blistering can occur." Store page shows no temperature figures (paywalled) — [ASTM D7803-25](https://store.astm.org/d7803-25.html). AGA says only that "D7803 gives guidance for oven temperatures for preheating" — [AGA D6386 vs D7803](https://galvanizeit.org/knowledgebase/article/difference-between-astm-d6386-and-astm-d7803). Exact D7803 numbers: not retrieved.
- Powder Coating Institute (PCI) magazine, Powder Coated Tough, "Dealing with Outgassing": heat parts "20 to 30 degrees Fahrenheit higher than the recommended bake temperature" (about +11 to +17 C), confirm the PART (not oven air) reaches it. — [PCI](https://powdercoatedtough.com/News/ID/5239/Dealing-with-OutgassingRoot-Causes-and-Mitigation-Techniques)
- TIGER Drylac (manufacturer): "Pre-heat substrates at least 20°C above the Part Metal Temperature specified in technical data sheets". — [TIGER blog](https://www.tiger-coatings.com/about/tiger-blog/outgassing-in-powder-coating). A TIGER-quoted article (Products Finishing, Denerville) says 15 C (30 F) above PMT — [PF](https://pfonline.com/articles/outgassing-and-powder-coating-defects). Internal TIGER inconsistency: +20 C vs +15 C.
- TIGER Drylac, iron castings: oven "slightly higher than normal curing parameters, but no greater than 450°F"; "400-420°F with a dwell period of 45-50 minutes", adjusted for thickness. — [TIGER blog](https://www.tiger-coatings.com/ca-en/tiger-group/tiger-blog/how-to-prevent-outgassing-of-iron-castings). Closest manufacturer figure to 260 C is 204-216 C, with a 232 C cap; it conflicts with 260 C / 290 C.
- Columbia Coatings (powder distributor/applicator, not a powder maker): pre-bake "at least the cure temperature or 15-20 degrees above the cure temperature" for "15 to 30 minutes"; sequence Clean, Strip/Blast, Outgas, Conversion coat. — [Columbia Coatings](https://www.columbiacoatings.com/?p=134074). Note: the units are not stated in the fetched text (probably F). Secondary source.
- Products Finishing Q&A (Nick Liberto): pre-bake "at a temperature higher than your cure temperature for the same or longer time frame of your cure cycle." — [PF Outgassing Prevention](https://pfonline.com/articles/outgassing-prevention). Die-cast Q&A: some shops preheat "approximately 50°F above ultimate cure temperature, then cool before coating." — [PF die-cast](https://www.pfonline.com/articles/how-to-stop-outgassing-with-die-cast-parts) (about +28 C).
- Products Finishing (Talbert): preheating above cure temperature gives results "ranging from very good to not effective at all"; lower cure temperature helps. — [PF castings](https://pfonline.com/articles/how-to-limit-outgassing-on-castings)
- Freilacke (coatings maker, German): "Pre-heating... prevents gas escape"; mentions low-temperature powders as a risk reducer, no figures. — [Freilacke](https://www.freilacke.com/coating-knowledge/outgassing-during-powder-coating/)

### Inferences
- The only common rule is "part metal temperature at least cure temperature, plus roughly 15-36 C, held until the part (not the oven air) is at temperature". For a Indian shop, 260 C is only sensible if the powder's cure window and the pretreatment tolerate it; with phosphate, AGA caps at 279 C, so the claimed 290 C ceiling is not supported.
- A 5-10 min dwell is likely too short for thick castings and hot-dip galvanized sections; all sourced times are 15 min or more, with AGA ~1 h for galvanized.
- 260 C may have been derived by converting a 500 F figure from an unsourced or forum origin; no primary source for it was found.

### Gaps
- Exact D7803 oven temperatures/time (paywalled).
- No Interpon, PPG, Axalta, Jotun or Sherwin-Williams document with a numeric pre-bake found; no Nordson pre-bake figure.
- No source for "do not exceed 290 C".

## Claim 2: Sweep blast to SSPC-SP16, then zinc-compatible phosphate/pretreatment, then pre-bake

### Takeaway
CONFIRMED in substance with sequence caveats. Sweep blasting per SSPC-SP 16 and zinc-suitable phosphate are both recommended, and the pre-bake follows surface preparation. Sources differ on whether the pre-bake comes before or after blasting/conversion coating (see disagreements).

### Cited Findings
- AGA: SSPC-SP 16 "Brush-Off Blast Cleaning" removes metal oxides and opens "surface cavities that have trapped air"; "A phosphate wash treatment can be employed" to remove oxidation; then pre-bake. — [AGA](https://galvanizeit.org/knowledgebase/article/powder-coating-adhesion-and-outgassing)
- SP 16 surface: free of "visible oil, grease dirt, dust, metal oxides (corrosion products)", "minimum profile of 0.75 mils" (as given on AGA page). — [AGA Brush-Off Blast](https://galvanizeit.org/knowledgebase/article/brush-off-blast-cleaning). Standard: [AMPP/SSPC SP 16 store](https://store.ampp.org/sspc-sp-16-2010-brush-off-blast-cleaning-of-coated-and-uncoated-galvanized-steel-stainless-steels-and-non-ferrous-metals)
- AGA/hotdipgalvanizing.com: SP 16 is "not aggressive abrasive blasting", removes oxides "without cutting through the zinc layer"; phosphate must be "specifically formulated for zinc surfaces" because "standard iron phosphate systems developed for bare steel may react aggressively with zinc". — [hotdipgalvanizing.com](https://www.hotdipgalvanizing.com/technical-resources/powder-coating-adhesion-and-outgassing-galvanized-steel)
- ASTM D7803: the thermal pretreatment is performed "after surface preparation". — [AGA duplex prep](https://galvanizeit.org/knowledgebase/article/surface-preparation-for-duplex-systems)
- AkzoNobel Interpon APA151 anti-gassing primer data sheet: for galvanized steel, "Sweeping with a maximum zinc layer thickness reduction of 5 to 10 µm"; cast steel: grit blast Sa 2.5 plus degrease and phosphate. — [Interpon APA151 TDS](https://powdercoatings.brand.akzonobel.com/m/58001c8a40a13adf/original/APA151-Primer-FL151F.pdf). Note: Interpon says "sweeping", not SSPC-SP16 by name.
- Galvanizers Association of Australia: zinc phosphate has been "preferred pre-treatment" over HDG, "1-2 g/m²". — [GAA Powder coating over galvanised](https://www.steel.org.au/getattachment/44133ac4-bf76-4a27-9c29-120e519d3436/Powder-coating-over-galvanised-)

### Inferences
- SSPC-SP16 is a US-origin standard; an Indian shop can specify it, or use "sweep blast" with the maker's limit (Interpon: remove at most 5-10 µm zinc). ISO 8501/Sa grades do not apply to zinc.

### Gaps
- No PPG/Axalta/Jotun sweep-blast wording retrieved.
- No source found requiring "pre-bake after phosphate" at a specific interval beyond D7803/AGA ordering.

## Claim 3: Reduce film thickness; outgassing-grade (degassing/OGF) powders or primers

### Takeaway
CONFIRMED. Thin films, OGF/degassing powders and anti-gassing primers are all recommended by manufacturers. Specific mil limits come only from a PCI article; maker TDS give a primer range of 60-80 µm.

### Cited Findings
- PCI: keep film "under 5.0 mils and preferably less than 4.0 mils" (about 127 µm / 100 µm) for polyester/urethane powders; "OGF" powders contain waxy additives that let gas escape. — [PCI](https://powdercoatedtough.com/News/ID/5239/Dealing-with-OutgassingRoot-Causes-and-Mitigation-Techniques)
- TIGER Drylac lists excessive film thickness as a cause and recommends OGF powders; also OGF primer, OGF top-coats and dry-blend OGF additive (Series 91 OGF Additive TDS; PDF redirected to a PIM download and was not read). — [TIGER blog](https://www.tiger-coatings.com/about/tiger-blog/outgassing-in-powder-coating); [TIGER iron castings](https://www.tiger-coatings.com/ca-en/tiger-group/tiger-blog/how-to-prevent-outgassing-of-iron-castings)
- Interpon APA151: "Anti-gassing primer especially designed for direct application on substrates that are susceptible to out-gassing" (HDG, zamak, cast steel/aluminium); "Recommended film thickness 60-80 µm"; cure 160 C/10-60 min, 180 C/7-40 min, 200 C/5-30 min. — [APA151 TDS](https://powdercoatings.brand.akzonobel.com/m/58001c8a40a13adf/original/APA151-Primer-FL151F.pdf)
- GAA: degassing grades of polyester powder contain additives that "delay the onset of fusion of the powder, which gives more time for entrained gas to escape from the molten polymer film." — [GAA](https://www.steel.org.au/getattachment/44133ac4-bf76-4a27-9c29-120e519d3436/Powder-coating-over-galvanised-)
- PF (Talbert): primer plus topcoat reduces outgassing impact but "adds a lot of cost". — [PF](https://pfonline.com/articles/how-to-limit-outgassing-on-castings). PCI "Outgassing in Powder Coatings": apply two thinner coats instead of one heavy; IR or IR/UV cure; vents/chills. — [PCI](https://www.powdercoatedtough.com/News/ID/395/Outgassing-in-Powder-Coatings)
- Lower cure temperature / longer time helps gas escape: AGA ("as low as possible"), PF die-cast (with AAMA 2605 limits), PF Talbert.

### Inferences
- OGF/degassing powders are a complement to, not a substitute for, pre-bake on severe castings.

### Gaps
- No quantified thickness limits from a powder maker's general guide; no India-specific OGF product list verified.

## Claim 4: Powder moisture causes scattered pinholes; RH limits for powder storage and booth

### Takeaway
PARTLY CONFIRMED. Sherwin-Williams lists pinholes among moisture defects and gives 40-60 % RH, 50-80 F storage; Teknos gives 40-60 % RH and max 25 C. A booth RH figure of 40-60 % comes from PCI/PF. Whether moisture causes pinholes "scattered" is general; moisture-origin pinholes are not clearly distinguished from substrate outgassing in the sources.

### Cited Findings
- Sherwin-Williams: "Ideal storage conditions range from 50° F to 80° F and 40% to 60% relative humidity"; moisture causes poor adhesion/clumping and "pinholes, cratering, and fisheyes"; use air dryers/filters. No booth RH or dew point given. — [Sherwin-Williams](https://industrial.sherwin-williams.com/na/us/en/general-industrial/resources/moisture-powder.html)
- Teknos (INFRALIT) storage: "max 25 °C"; "recommended (air) humidity during storage and handling of powder coatings is 40-60%"; let cold boxes reach ambient before opening. — [Teknos PDF](https://www.teknos.com/globalassets/teknos.com/industrial-coatings/downloads/brochures/powder-coatings-brochures/infralit_powder_coatings_storage_and_handling_-instructions.pdf)
- PF: "The ideal range of humidity is between 40 and 60 percent" for application; above 60 % powder agglomerates and fluidizes poorly; below 40 % charging problems. — [PF humidity](https://pfonline.com/articles/humidity-levels-for-powder-application)
- Nordson troubleshooting guide: moisture in compressed air causes poor fluidization; "Check room ambient air humidity"; no numeric RH or dew point. — [Nordson PWL3292](https://emanuals.nordson.com/finishing/files/Powder/PWL3292.pdf)
- Freilacke: residual moisture in substrate or powder vaporises and causes bubbles/craters. — [Freilacke](https://www.freilacke.com/coating-knowledge/outgassing-during-powder-coating/)

### Inferences
- India monsoon: 40-60 % RH is hard to hold; dehumidified powder store and booth air are justified by these figures. Dew-point limit for compressed air not found.

### Gaps
- No manufacturer figure for compressed-air dew point; no Interpon/PPG/Axalta storage sheet read (storage figures are from Sherwin-Williams and Teknos).

## Claim 5: Thick sections of castings and welds trap gas; vent holes

### Takeaway
PARTLY CONFIRMED. Castings (porosity) and galvanized work are widely named as gas sources; vents are named only for foundry molds/casting design and "vents/chills". Welds are named by one distributor only; sealed hollow sections/weld crevices for galvanizing are not covered by the powder sources read.

### Cited Findings
- Castings trap gas from pouring/cooling: [PF](https://pfonline.com/articles/outgassing-and-powder-coating-defects), [PCI](https://www.powdercoatedtough.com/News/ID/395/Outgassing-in-Powder-Coatings), [PF Liberto](https://pfonline.com/articles/outgassing-prevention) ("inherent to all castings"; work with foundry on "molds, patterns, and venting systems").
- PCI: "add vents/chills to problem areas" as a substrate change. — [PCI](https://www.powdercoatedtough.com/News/ID/395/Outgassing-in-Powder-Coatings)
- Columbia Coatings: welded assemblies listed among susceptible parts. — [Columbia](https://www.columbiacoatings.com/?p=134074)
- Impregnation/resin sealing of porosity: [PF](https://pfonline.com/articles/how-to-limit-outgassing-on-castings).

### Inferences
- "Thick sections" is not stated as such in any source; heavy sections matter for dwell (heat-up time), per TIGER's "adjusted based on substrate thickness".

### Gaps
- No source found on vent holes in welded fabrications for powder coating (galvanizer vent/drain hole guidance exists in AGA design literature but was not read). No primary source for "thick sections trap gas".

## Claim 6: Fresh galvanizing white rust / zinc oxide weakens adhesion; how to remove

### Takeaway
PARTLY CONFIRMED. ASTM D7803 and AGA say zinc oxides must be removed and cause adhesion and blister problems; removal methods are sweep blast or phosphate/acid wash. Steel.org.au gives light brush/wire brush/vinegar for white rust in general, not specifically for powder.

### Cited Findings
- ASTM D7803: "The surface must be entirely free from visible metal oxides prior to powder coating"; weakly adhered oxides must be removed for adhesion and to avoid moisture entrapment causing blistering. — [ASTM D7803-25](https://store.astm.org/d7803-25.html)
- AGA: water vapor or air trapped in zinc oxides can "expand and penetrate the powder coating, causing blisters or voids"; sweep blast (SP 16) or mildly acidic phosphate wash to dissolve oxides; apply soon after so oxidation does not restart. — [AGA](https://galvanizeit.org/knowledgebase/article/powder-coating-adhesion-and-outgassing)
- Galvanizing Australia (steel.org.au) INGAL: light white rust brushed off or weathers off; moderate/severe: "Wire brush the affected area", white vinegar with nylon brush effective; the document does not discuss powder adhesion. — [White rust prevention and treatment](https://www.steel.org.au/getattachment/074d4981-2f9d-42d6-b772-e07e8186edac/White-rust-prevention-and-treatment_INGALSM3.pdf)
- Chromate passivation avoids white rust but GAA notes it is a passivation film on zinc — [GAA](https://www.steel.org.au/getattachment/44133ac4-bf76-4a27-9c29-120e519d3436/Powder-coating-over-galvanised-). Whether chromated surfaces are acceptable under D7803 was not verified (SP 16 sweep is the AGA route).

### Inferences
- For Indian shops with stored or monsoon-exposed work: sweep blast or zinc-suitable acid-etch pretreatment is the sourced route; wire-brush/vinegar is a general galvanizing-industry white rust fix and should be confirmed with the powder maker before use under powder.

### Gaps
- No powder-maker data sheet wording on white rust removal found (Interpon/PPG/Axalta/Jotun).

## Where sources disagree (key question)

### Takeaway
Main split: coat while the part is still warm (TIGER, PCI) versus cool fully then coat (AGA/ASTM, Products Finishing, Columbia, PF Liberto). Dwell time, offset above cure, and ceiling also differ. Data sheet wins.

### Cited Findings
- Coat while warm: TIGER says "Apply coating before cooling to prevent air re-entry into substrate porosity" — [TIGER blog](https://www.tiger-coatings.com/about/tiger-blog/outgassing-in-powder-coating); PF/Denerville: "Coat the part before it cools" — [PF](https://pfonline.com/articles/outgassing-and-powder-coating-defects). PCI: cool to within 25 F of ambient and apply while parts remain 25-30 F above ambient to prevent reabsorption of moisture and air. — [PCI](https://powdercoatedtough.com/News/ID/5239/Dealing-with-OutgassingRoot-Causes-and-Mitigation-Techniques)
- Cool then coat: PF die-cast "preheat... then cool before coating"; AGA: cool "to a temperature that allows application... in accordance with the manufacturer's instructions" while coating "as soon as possible". These are partly compatible with PCI (warm-to-cool but not hot).
- Iron casting TIGER article: cool thoroughly before blasting, optional second oven pass after blasting; Columbia: outgas before conversion coating; AGA/D7803: pre-bake after blasting/pretreatment. Order differs by substrate (castings are blasted after degas to avoid grit in pores; galvanized is blasted before).
- Pre-bake temperature/time: +15 to +20 C (TIGER/PF), +11-17 C (PCI), +28 C (PF die-cast), +36 C (AGA); times 15-30 min (Columbia), 45-50 min (TIGER castings), ~1 h (AGA), "same or longer than cure" (PF Liberto).
- Effectiveness: PF Talbert says preheating "very good to not effective at all"; pre-baking is "most popular" per PCI.
- Powder-maker TDS (Interpon APA151) route around pre-bake with an anti-gassing primer at 60-80 µm.

### Inferences
- A defensible Indian-shop rule: follow the powder TDS for part metal temperature; pre-bake at or above cure PMT (plus the maker's offset), hold until the part reaches temperature, and either coat while warm (still above ambient, per PCI) or follow the maker's cool-down instruction. Room-temperature cool-down raises re-adsorption risk in castings and zinc re-oxidation risk, per the sources above.
- Where sources disagree on numbers, the maker's TDS and AGA/ASTM D7803 should take precedence over generic trade articles.

### Gaps
- No head-to-head test data on warm vs cool application; disagreement is advice-versus-advice.
- Several sources are trade/distributor articles (Products Finishing, PCI magazine, Columbia Coatings) rather than powder-maker data sheets; only Interpon APA151 and TIGER/Teknos/Sherwin-Williams pages are manufacturer.
- GAA (Australia) document line "air temperatures of 250°C was found to be desirable, with an optimum operating temperature of 140°C" for a dry-off oven looks internally inconsistent; treat as unreliable until the original is read.
