Repository: PolybondCoating/Solv

# PowderSolve

Conversational, rules-first troubleshooting app for thermoset powder coating. Static site served by GitHub Pages.

## Files

| File | Role |
|---|---|
| `index.html` | Page shell and navigation |
| `app.js` | Search, diagnostic conversation, cure graphs, all rendering |
| `styles.css` | Styles |
| `data.json` | **The knowledge base the live app reads at runtime** |
| `sw.js` | Service worker (network-first; cache is an offline fallback only) |
| `manifest.webmanifest` | Install metadata |

The Excel master workbook is the editing/review source, but GitHub Pages never reads it. Any knowledge-base change must be exported into `data.json` before it appears in the app.

## data.json sections

`Problems` (88), `Diagnostic_Questions`, `Diagnostic_Rules` (linked to problems via `Applies to problem IDs`), `Diagnostic_Pathways` (branching question trees), `Visual_Guide`, `Sources`, `Source_Leads`, `Cure_Profiles` (IFS curves), `Cure_Schedules` (IFS), `Cure_Product_Windows` (PPG), `Cure_Diagnostic_Matrix`, `Conversation`, `README`.

Every cure record's `Source` / `Source ID` must match a `Source ID` in `Sources`.

## Diagnostic pathways

`Diagnostic_Pathways` holds branching question trees. Each pathway lists its `Entry problems`, a `Start` node and `Nodes`. Each option has a `next` node (or `null` to finish) and may add `focus` (problem IDs to show under "Also check") and a `note` (why). Every question and note cites the existing records it is derived from (`basis`); pathways must not introduce new technical values. Problems without a pathway fall back to a simple question list built from their own `questions` field. All pathways are currently **Draft**.

## Before committing data changes

```bash
python tools/validate_data.py
```

Checks JSON validity, duplicate sections, empty problem fields, source links, rule links and pathway integrity (unknown nodes/problems, unreachable nodes, loops). It cannot judge technical correctness.

## Run locally

```bash
python -m http.server 8080
```

Open `http://localhost:8080` (browsers block `fetch()` from `file://`).

## Important controls

- Cure curves, schedules and product windows are source-attributed manufacturer reference data (IFS, PPG), not universal recipes. The product-specific TDS always controls, and cure is judged by part metal temperature (PMT).
- The earlier illustrative heat-up model (aluminium / mild steel / cast iron thickness profiles, τ values) was removed and must not be restored as real cure data.
- If a source does not provide a value, PowderSolve must not invent it.
- Records marked Draft need technical review before controlled production release.
- The app does not replace the product TDS/SDS, equipment manual, site risk assessment, or qualified process approval.

File: data.json (part 1 of 4)
{
  "README": [
    [
      "PowderSolve Technical Knowledge Base",
      null
    ],
    [
      "Purpose",
      "Independent, public troubleshooting knowledge base for thermoset powder coating applicators, fabricators, production managers, quality inspectors, manufacturers and technical consultants."
    ],
    [
      "Scope",
      "Thermoset powder coatings: polyester, epoxy, epoxy-polyester hybrid, polyurethane and other validated thermoset systems. Product-specific instructions always override generic guidance."
    ],
    [
      "Critical rule",
      "Cure schedules are normally based on PART METAL TEMPERATURE (PMT), not simply oven air temperature. Verify the exact product TDS and profile the slowest-heating location."
    ],
    [
      "Safety rule",
      "The app must not tell users to change chemical concentrations, oven settings, electrical parameters or safety controls blindly. It must first ask for context and provide conditional actions."
    ],
    [
      "Evidence status",
      "Rows marked 'Draft' require technical review before being published as authoritative app content."
    ],
    [
      "Cure data rule",
      "Cure curves, schedules and product windows are source-attributed manufacturer data (IFS, PPG). They are reference data, not universal recipes; the product-specific TDS controls. The earlier illustrative heat-up model has been removed and must not be shown as real cure data."
    ],
    [
      "Source basis",
      "User-provided troubleshooting PDF plus external technical references reviewed during preparation. The source PDF includes electrostatic, reclaim, cured properties, powder application, coverage and cured appearance troubleshooting."
    ],
    [
      "Recommended app behavior",
      "Show symptoms, ask diagnostic questions, rank possible causes, give safe verification checks, then show conditional corrective actions and verification tests."
    ]
  ],
  "Problems": [
    {
      "id": "E-001",
      "domain": "Electrostatic",
      "problem": "Poor charging / low powder build",
      "description": "Powder does not stick; weak wrap",
      "visual": "",
      "confused_with": "",
      "questions": "Is HV on? Is electrode intact and clean? Check continuity; inspect hanger/conveyor ground; compare virgin vs reclaim",
      "causes": "HV supply; electrode damage; powder build-up; poor grounding; unsuitable powder",
      "tests": "Stable spray pattern; measured ground continuity per equipment procedure; improved transfer efficiency",
      "solution": "Clean/replace electrode; verify HV circuit; restore clean metal-to-ground path; review powder suitability",
      "safety": "",
      "evidence": "Structured draft; source review required",
      "review": "Draft",
      "sources": "",
      "notes": "",
      "search": "Poor charging / low powder build Powder does not stick; weak wrap"
    },
    {
      "id": "E-002",
      "domain": "Electrostatic",
      "problem": "Pull-away / tearing from edges",
      "description": "Film shrinks back; bare metal at edges",
      "visual": "",
      "confused_with": "",
      "questions": "Check ground; compare powder output; inspect moisture; review reclaim ratio and particle distribution",
      "causes": "Poor ground; excessive powder output; moisture; powder too fine; formulation",
      "tests": "Uniform edge coverage without pull-away; repeat on test panel",
      "solution": "Correct grounding; reduce powder feed; control booth humidity; review reclaim/particle distribution with supplier",
      "safety": "",
      "evidence": "Structured draft; source review required",
      "review": "Draft",
      "sources": "",
      "notes": "",
      "search": "Pull-away / tearing from edges Film shrinks back; bare metal at edges"
    },
    {
      "id": "E-003",
      "domain": "Electrostatic",
      "problem": "Poor penetration into recesses / Faraday cage",
      "description": "Corners empty; slots uncoated",
      "visual": "",
      "confused_with": "",
      "questions": "Inspect geometry; measure/verify ground; reduce voltage and transport air in controlled increments; inspect gun position",
      "causes": "Powder cloud too wide; voltage too high; delivery velocity too high; poor gun placement; poor ground; powder too fine",
      "tests": "Coverage in recess meets specified thickness without excessive edge build",
      "solution": "Narrow spray pattern; reposition gun; adjust voltage/air per equipment instructions; validate on representative part",
      "safety": "",
      "evidence": "Structured draft; source review required",
      "review": "Draft",
      "sources": "",
      "notes": "",
      "search": "Poor penetration into recesses / Faraday cage Corners empty; slots uncoated faraday corners recess slots poor penetration"
    },
    {
      "id": "E-004",
      "domain": "Electrostatic",
      "problem": "Back-ionization / powder repelled",
      "description": "Powder bounces off; crater-like bare spots",
      "visual": "",
      "confused_with": "",
      "questions": "Observe at what film build rejection begins; inspect ground; check voltage and distance",
      "causes": "Voltage too high; gun too close; poor ground; excessive film build; fine powder/reclaim",
      "tests": "No visible repulsion at target thickness; verify thickness map",
      "solution": "Reduce voltage and/or increase distance; correct ground; control film build; review powder distribution",
      "safety": "",
      "evidence": "Structured draft; source review required",
      "review": "Draft",
      "sources": "",
      "notes": "",
      "search": "Back-ionization / powder repelled Powder bounces off; crater-like bare spots back ionization powder bounce repelled"
    },
    {
      "id": "E-005",
      "domain": "Electrostatic",
      "problem": "Powder blowing off part",
      "description": "Powder falls before oven",
      "visual": "",
      "confused_with": "",
      "questions": "Observe powder cloud and part orientation; compare lower air/output; verify charge",
      "causes": "Delivery/transport air too high; output too high; weak charge; unsuitable particle size",
      "tests": "Powder remains attached through transfer to oven",
      "solution": "Reduce transport air/output only within equipment limits; correct charging and ground; consult supplier on powder suitability",
      "safety": "",
      "evidence": "Structured draft; source review required",
      "review": "Draft",
      "sources": "",
      "notes": "",
      "search": "Powder blowing off part Powder falls before oven powder falls off falloff poor adhesion before oven"
    },
    {
      "id": "E-006",
      "domain": "Electrostatic",
      "problem": "Uneven coverage between guns",
      "description": "Striping; heavy and light bands",
      "visual": "",
      "confused_with": "",
      "questions": "Map thickness across part; inspect gun alignment and reciprocator timing; observe booth airflow",
      "causes": "Gun position; overlap; reciprocator stroke/speed; airflow; defective components",
      "tests": "Thickness map within approved tolerance",
      "solution": "Reposition guns; tune overlap and reciprocator; correct spray pattern; address airflow disturbance",
      "safety": "",
      "evidence": "Structured draft; source review required",
      "review": "Draft",
      "sources": "",
      "notes": "",
      "search": "Uneven coverage between guns Striping; heavy and light bands"
    },
    {
      "id": "E-007",
      "domain": "Electrostatic",
      "problem": "Poor wraparound",
      "description": "Back side or hidden areas thin",
      "visual": "",
      "confused_with": "",
      "questions": "Verify ground with suitable meter; inspect electrode; test gun angle and distance",
      "causes": "Grounding; charge; gun angle; powder output; geometry",
      "tests": "Wraparound meets project-specific coverage requirement",
      "solution": "Correct ground; check electrode; optimize angle/distance and powder output",
      "safety": "",
      "evidence": "Structured draft; source review required",
      "review": "Draft",
      "sources": "",
      "notes": "",
      "search": "Poor wraparound Back side or hidden areas thin"
    },
    {
      "id": "E-008",
      "domain": "Electrostatic",
      "problem": "Powder picks up charge in hose / equipment",
      "description": "Powder sticks to hose or equipment",
      "visual": "",
      "confused_with": "",
      "questions": "Check grounding of equipment; inspect hose material and wear; check humidity and powder condition",
      "causes": "Dry booth air; frictional transport; poor equipment grounding; powder characteristics",
      "tests": "Stable feed and no recurring electrostatic buildup",
      "solution": "Ground equipment; review hose material with supplier; control humidity; clean affected path",
      "safety": "",
      "evidence": "Structured draft; source review required",
      "review": "Draft",
      "sources": "",
      "notes": "",
      "search": "Powder picks up charge in hose / equipment Powder sticks to hose or equipment"
    },
    {
      "id": "E-009",
      "domain": "Electrostatic",
      "problem": "Excessive overspray / low transfer efficiency",
      "description": "High powder wastage; booth loading",
      "visual": "",
      "confused_with": "",
      "questions": "Measure powder consumption; inspect pattern and airflow; review gun-to-part distance",
      "causes": "Excessive output; poor gun positioning; wide pattern; airflow; part spacing",
      "tests": "Reduced wastage without loss of required coverage",
      "solution": "Optimize output/pattern/distance; correct airflow and spacing; maintain recovery system",
      "safety": "",
      "evidence": "Structured draft; source review required",
      "review": "Draft",
      "sources": "",
      "notes": "",
      "search": "Excessive overspray / low transfer efficiency High powder wastage; booth loading"
    },
    {
      "id": "E-010",
      "domain": "Electrostatic",
      "problem": "Electrode contamination / arcing",
      "description": "Unstable spray; sparks; intermittent output",
      "visual": "",
      "confused_with": "",
      "questions": "Inspect electrode and gun outlet; follow equipment isolation procedure",
      "causes": "Powder buildup; damaged electrode; contamination; moisture",
      "tests": "Stable operation; no arcing; documented maintenance",
      "solution": "Stop and isolate equipment as required; clean/replace parts per OEM instructions",
      "safety": "",
      "evidence": "Structured draft; source review required",
      "review": "Draft",
      "sources": "",
      "notes": "",
      "search": "Electrode contamination / arcing Unstable spray; sparks; intermittent output"
    },
    {
      "id": "F-001",
      "domain": "Powder feed",
      "problem": "Spurting or slugging",
      "description": "Interrupted powder flow; surging",
      "visual": "",
      "confused_with": "",
      "questions": "Check compressed air flow and moisture; inspect hose routing; clean feed path; inspect sieve",
      "causes": "Insufficient air volume; kinked/long hose; blocked hose/pump/gun; moisture; contaminated reclaim",
      "tests": "Continuous feed under normal setpoint",
      "solution": "Restore adequate air; remove kinks; clean/replace blocked components; dry/filter air; inspect reclaim sieve",
      "safety": "",
      "evidence": "Structured draft; source review required",
      "review": "Draft",
      "sources": "",
      "notes": "",
      "search": "Spurting or slugging Interrupted powder flow; surging"
    },
    {
      "id": "F-002",
      "domain": "Powder feed",
      "problem": "Poor fluidization in hopper",
      "description": "Powder will not fluidize; dead zones",
      "visual": "",
      "confused_with": "",
      "questions": "Inspect membrane; check air pressure; check powder caking/moisture; review storage history",
      "causes": "Low fluidizing air; blocked membrane; wet powder; poor flowability; poor storage",
      "tests": "Uniform fluidization and stable feed",
      "solution": "Adjust air per equipment procedure; clean/replace membrane; quarantine compromised powder; verify storage",
      "safety": "",
      "evidence": "Structured draft; source review required",
      "review": "Draft",
      "sources": "",
      "notes": "",
      "search": "Poor fluidization in hopper Powder will not fluidize; dead zones"
    },
    {
      "id": "F-003",
      "domain": "Powder feed",
      "problem": "Venturi / hose blockage",
      "description": "No or low powder delivery",
      "visual": "",
      "confused_with": "",
      "questions": "Inspect blockage location; check compressed air; inspect pump and hose; examine particles",
      "causes": "Impact fusion; fused powder; moisture; poor flowability; contamination",
      "tests": "No recurring blockage under controlled conditions",
      "solution": "Clean/replace hose or venturi; reduce problematic transport conditions; dry/filter air; investigate powder condition",
      "safety": "",
      "evidence": "Structured draft; source review required",
      "review": "Draft",
      "sources": "",
      "notes": "",
      "search": "Venturi / hose blockage No or low powder delivery"
    },
    {
      "id": "F-004",
      "domain": "Powder feed",
      "problem": "Gun blockage",
      "description": "Gun stops or pattern collapses",
      "visual": "",
      "confused_with": "",
      "questions": "Follow OEM cleaning procedure; inspect pump, hose and powder; check moisture",
      "causes": "Fused powder at outlet; contamination; impact-fusion particles",
      "tests": "Stable spray pattern after extended run",
      "solution": "Clean according to OEM; replace damaged parts; identify contamination source",
      "safety": "",
      "evidence": "Structured draft; source review required",
      "review": "Draft",
      "sources": "",
      "notes": "",
      "search": "Gun blockage Gun stops or pattern collapses"
    },
    {
      "id": "F-005",
      "domain": "Powder feed",
      "problem": "Poor spray pattern",
      "description": "Asymmetrical cloud; streaks",
      "visual": "",
      "confused_with": "",
      "questions": "Inspect wear parts and outlet; compare with known-good gun; verify air supply",
      "causes": "Worn feed tube/orifice/deflector; impact fusion; low feed air; blockage",
      "tests": "Symmetrical pattern and repeatable thickness",
      "solution": "Replace worn parts; clean gun; correct feed air within OEM limits",
      "safety": "",
      "evidence": "Structured draft; source review required",
      "review": "Draft",
      "sources": "",
      "notes": "",
      "search": "Poor spray pattern Asymmetrical cloud; streaks"
    },
    {
      "id": "F-006",
      "domain": "Powder feed",
      "problem": "Powder output too low",
      "description": "Thin film; slow coverage",
      "visual": "",
      "confused_with": "",
      "questions": "Check pump and air; weigh output over timed interval; inspect hose",
      "causes": "Low delivery air; pump wear; blockage; poor fluidization; powder condition",
      "tests": "Output stable within process window",
      "solution": "Correct air/feed path; service pump; restore fluidization; review powder condition",
      "safety": "",
      "evidence": "Structured draft; source review required",
      "review": "Draft",
      "sources": "",
      "notes": "",
      "search": "Powder output too low Thin film; slow coverage"
    },
    {
      "id": "F-007",
      "domain": "Powder feed",
      "problem": "Powder output too high",
      "description": "Overbuild; poor transfer",
      "visual": "",
      "confused_with": "",
      "questions": "Weigh output; check settings and calibration; inspect powder cloud",
      "causes": "Excessive feed setting; pump calibration; high transport air",
      "tests": "Target thickness achieved with stable output",
      "solution": "Reduce output in controlled increments; recalibrate if required",
      "safety": "",
      "evidence": "Structured draft; source review required",
      "review": "Draft",
      "sources": "",
      "notes": "",
      "search": "Powder output too high Overbuild; poor transfer"
    },
    {
      "id": "F-008",
      "domain": "Powder feed",
      "problem": "Powder moisture / caking",
      "description": "Lumps; poor flow; blockage",
      "visual": "",
      "confused_with": "",
      "questions": "Check storage and package condition; inspect air dryer/filter; sieve sample",
      "causes": "Open packaging; high humidity; wet compressed air; warm/cold cycling",
      "tests": "Free-flowing powder and stable feed",
      "solution": "Quarantine or condition powder per supplier; improve storage and air treatment",
      "safety": "",
      "evidence": "Structured draft; source review required",
      "review": "Draft",
      "sources": "",
      "notes": "",
      "search": "Powder moisture / caking Lumps; poor flow; blockage rough dry spray poor leveling"
    },
    {
      "id": "F-009",
      "domain": "Powder feed",
      "problem": "Contamination in powder",
      "description": "Foreign particles; shade or texture defects",
      "visual": "",
      "confused_with": "",
      "questions": "Inspect virgin and reclaim separately; check sieve; inspect booth and hangers",
      "causes": "Virgin contamination; reclaim sieve failure; booth/hanger dirt; plant air",
      "tests": "No unacceptable foreign material in sample",
      "solution": "Replace/repair sieve; clean booth/conveyor; isolate contamination source; use fresh/sieved powder",
      "safety": "",
      "evidence": "Structured draft; source review required",
      "review": "Draft",
      "sources": "",
      "notes": "",
      "search": "Contamination in powder Foreign particles; shade or texture defects"
    },
    {
      "id": "F-010",
      "domain": "Powder feed",
      "problem": "Compressed air contamination",
      "description": "Oil/water contamination; craters; blockage",
      "visual": "",
      "confused_with": "",
      "questions": "Drain and inspect filters; perform air quality check; compare with clean source",
      "causes": "Poor dryer; failed coalescing filter; condensate; plant air carryover",
      "tests": "Air quality meets equipment and process requirements",
      "solution": "Service dryer/filters; prevent condensate entry; hold affected powder/parts for evaluation",
      "safety": "",
      "evidence": "Structured draft; source review required",
      "review": "Draft",
      "sources": "",
      "notes": "",
      "search": "Compressed air contamination Oil/water contamination; craters; blockage"
    },
    {
      "id": "P-001",
      "domain": "Pretreatment",
      "problem": "Poor adhesion",
      "description": "Peeling; cross-hatch failure",
      "visual": "",
      "confused_with": "",
      "questions": "Identify substrate; review pretreatment bath/process; inspect failure interface; verify cure and thickness",
      "causes": "Poor cleaning; conversion coating failure; under-cure; substrate change; incompatible product",
      "tests": "Adhesion test passes agreed method and specification",
      "solution": "Correct cleaning/pretreatment; verify drying/drainage; confirm cure using PMT profile; consult supplier",
      "safety": "",
      "evidence": "Structured draft; source review required",
      "review": "Draft",
      "sources": "",
      "notes": "",
      "search": "Poor adhesion Peeling; cross-hatch failure peeling flaking delamination coating comes off"
    },
    {
      "id": "P-002",
      "domain": "Pretreatment",
      "problem": "Peeling in sheets",
      "description": "Large areas detach",
      "visual": "",
      "confused_with": "",
      "questions": "Inspect interface; compare pretreated/unpretreated panels; review bath records and cure profile",
      "causes": "Surface contamination; poor pretreatment; under-cure; incompatible substrate; moisture",
      "tests": "Repeat adhesion and environmental exposure checks as applicable",
      "solution": "Correct root cause based on evidence; do not simply increase oven temperature without verification",
      "safety": "",
      "evidence": "Structured draft; source review required",
      "review": "Draft",
      "sources": "",
      "notes": "",
      "search": "Peeling in sheets Large areas detach peeling flaking delamination sheet coating"
    },
    {
      "id": "P-003",
      "domain": "Pretreatment",
      "problem": "Oil / grease contamination",
      "description": "Craters; poor adhesion; fisheyes",
      "visual": "",
      "confused_with": "",
      "questions": "Water-break/cleanliness check where applicable; inspect handling and pretreatment stages",
      "causes": "Inadequate degreasing; handling; contaminated racks; lubricant carryover",
      "tests": "Clean substrate and defect-free panel",
      "solution": "Correct degreasing and handling; clean racks; verify rinse/dry stages",
      "safety": "",
      "evidence": "Structured draft; source review required",
      "review": "Draft",
      "sources": "",
      "notes": "",
      "search": "Oil / grease contamination Craters; poor adhesion; fisheyes peeling flaking delamination coating comes off"
    },
    {
      "id": "P-004",
      "domain": "Pretreatment",
      "problem": "Poor conversion coating",
      "description": "Corrosion or adhesion failure",
      "visual": "",
      "confused_with": "",
      "questions": "Review bath records and supplier limits; inspect coating uniformity; verify rinse water",
      "causes": "Incorrect chemical concentration, temperature, time, pH, contamination, rinse quality",
      "tests": "Pretreatment meets process specification and performance test",
      "solution": "Bring process into chemical supplier specification; correct rinse and drying",
      "safety": "",
      "evidence": "Structured draft; source review required",
      "review": "Draft",
      "sources": "",
      "notes": "",
      "search": "Poor conversion coating Corrosion or adhesion failure"
    },
    {
      "id": "P-005",
      "domain": "Pretreatment",
      "problem": "Poor rinsing / chemical carryover",
      "description": "Staining; adhesion defects; corrosion",
      "visual": "",
      "confused_with": "",
      "questions": "Inspect drainage and carryover; check rinse quality and stage flow",
      "causes": "Insufficient rinse; poor drainage; contaminated rinse water",
      "tests": "No visible residue; required performance achieved",
      "solution": "Improve rinsing and drainage; maintain bath and rinse controls",
      "safety": "",
      "evidence": "Structured draft; source review required",
      "review": "Draft",
      "sources": "",
      "notes": "",
      "search": "Poor rinsing / chemical carryover Staining; adhesion defects; corrosion"
    },
    {
      "id": "P-006",
      "domain": "Pretreatment",
      "problem": "Wet parts entering booth",
      "description": "Blisters; poor adhesion; pinholes",
      "visual": "",
      "confused_with": "",
      "questions": "Inspect hollow sections, seams, corners; verify dry-off conditions",
      "causes": "Poor dry-off; trapped water in joints; inadequate drainage",
      "tests": "Parts visibly dry and defect-free after cure",
      "solution": "Improve part orientation, drainage and dry-off; do not coat wet parts",
      "safety": "",
      "evidence": "Structured draft; source review required",
      "review": "Draft",
      "sources": "",
      "notes": "",
      "search": "Wet parts entering booth Blisters; poor adhesion; pinholes peeling flaking delamination coating comes off"
    },
    {
      "id": "P-007",
      "domain": "Pretreatment",
      "problem": "Galvanized steel adhesion issue",
      "description": "Peeling on zinc surface",
      "visual": "",
      "confused_with": "",
      "questions": "Identify galvanized finish and pretreatment route; inspect surface; review supplier guidance",
      "causes": "Unsuitable pretreatment; zinc surface condition; passivation; moisture; cure",
      "tests": "Adhesion/corrosion testing passes project requirement",
      "solution": "Use validated galvanized preparation process; confirm compatibility and cure",
      "safety": "",
      "evidence": "Structured draft; source review required",
      "review": "Draft",
      "sources": "",
      "notes": "",
      "search": "Galvanized steel adhesion issue Peeling on zinc surface"
    },
    {
      "id": "P-008",
      "domain": "Pretreatment",
      "problem": "Casting adhesion / blistering",
      "description": "Bubbles; pinholes; peeling on castings",
      "visual": "",
      "confused_with": "",
      "questions": "Inspect casting history; test preheat/outgassing method; examine blister locations",
      "causes": "Porosity; oil/contaminants in pores; moisture; trapped gas",
      "tests": "Blister-free representative panels after cure",
      "solution": "Use validated outgassing/preheat process; control film thickness; consult powder supplier",
      "safety": "",
      "evidence": "Structured draft; source review required",
      "review": "Draft",
      "sources": "",
      "notes": "",
      "search": "Casting adhesion / blistering Bubbles; pinholes; peeling on castings blisters bubbles bubbling"
    },
    {
      "id": "P-009",
      "domain": "Pretreatment",
      "problem": "Weld / heat-affected zone defect",
      "description": "Localized adhesion/corrosion issue",
      "visual": "",
      "confused_with": "",
      "questions": "Inspect welds and HAZ; verify cleaning and pretreatment access",
      "causes": "Weld residue; heat scale; salts; geometry; incomplete cleaning",
      "tests": "Local test points pass specification",
      "solution": "Improve weld cleaning and preparation; confirm pretreatment coverage",
      "safety": "",
      "evidence": "Structured draft; source review required",
      "review": "Draft",
      "sources": "",
      "notes": "",
      "search": "Weld / heat-affected zone defect Localized adhesion/corrosion issue"
    },
    {
      "id": "P-010",
      "domain": "Pretreatment",
      "problem": "Substrate variation",
      "description": "Same powder behaves differently on different lots",
      "visual": "",
      "confused_with": "",
      "questions": "Compare substrate certificates and surface condition; run controlled panel",
      "causes": "Alloy/steel grade; surface finish; oil; thickness; prior treatment",
      "tests": "Approved substrate/process matrix",
      "solution": "Validate process for each substrate family; document approved route",
      "safety": "",
      "evidence": "Structured draft; source review required",
      "review": "Draft",
      "sources": "",
      "notes": "",
      "search": "Substrate variation Same powder behaves differently on different lots"
    },
    {
      "id": "C-001",
      "domain": "Curing",
      "problem": "Under-cure",
      "description": "Soft film; poor adhesion/chemical resistance",
      "visual": "",
      "confused_with": "",
      "questions": "Attach thermocouples to thin and thick/slow locations; compare with product TDS; verify thickness",
      "causes": "PMT not achieved; insufficient time at PMT; thick mass; line speed; oven imbalance",
      "tests": "Required cure verification and performance tests pass",
      "solution": "Adjust oven/line only after profile; ensure product TDS cure window is achieved",
      "safety": "",
      "evidence": "Structured draft; source review required",
      "review": "Draft",
      "sources": "",
      "notes": "",
      "search": "Under-cure Soft film; poor adhesion/chemical resistance peeling flaking delamination coating comes off under cure soft coating poor chemical resistance adhesion"
    },
    {
      "id": "C-002",
      "domain": "Curing",
      "problem": "Over-cure / excessive thermal exposure",
      "description": "Yellowing; gloss loss; brittleness; color shift",
      "visual": "",
      "confused_with": "",
      "questions": "Profile hottest and thinnest areas; compare with TDS upper limits; inspect oven zones",
      "causes": "Excessive PMT/time; slow line; hot spots; thin sections exposed too long",
      "tests": "Color/gloss and performance within specification",
      "solution": "Reduce excessive exposure while maintaining minimum cure; tune line/oven after profile",
      "safety": "",
      "evidence": "Structured draft; source review required",
      "review": "Draft",
      "sources": "",
      "notes": "",
      "search": "Over-cure / excessive thermal exposure Yellowing; gloss loss; brittleness; color shift over cure overbake yellowing darkening"
    },
    {
      "id": "C-003",
      "domain": "Curing",
      "problem": "Uneven cure across part",
      "description": "Some areas pass, others fail",
      "visual": "",
      "confused_with": "",
      "questions": "Profile multiple locations; include thick bosses, corners, lower rack and shielded areas",
      "causes": "Part mass/geometry; shielding; airflow; mixed loads; oven hot/cold zones",
      "tests": "All critical locations meet cure requirements",
      "solution": "Reorient/load parts; improve airflow or oven balance; adjust cycle based on slowest point",
      "safety": "",
      "evidence": "Structured draft; source review required",
      "review": "Draft",
      "sources": "",
      "notes": "",
      "search": "Uneven cure across part Some areas pass, others fail"
    },
    {
      "id": "C-004",
      "domain": "Curing",
      "problem": "Color changes after curing",
      "description": "Yellowing, darkening, shade shift",
      "visual": "",
      "confused_with": "",
      "questions": "Compare batch and retained panel; profile PMT; measure color and gloss; verify film thickness",
      "causes": "Overbake; underbake; formulation; pigment sensitivity; thickness; contamination",
      "tests": "Color difference within agreed ΔE/tolerance and gloss range",
      "solution": "Use product-specific cure window; control heat exposure; check formulation and contamination",
      "safety": "",
      "evidence": "Structured draft; source review required",
      "review": "Draft",
      "sources": "",
      "notes": "",
      "search": "Color changes after curing Yellowing, darkening, shade shift"
    },
    {
      "id": "C-005",
      "domain": "Curing",
      "problem": "Gloss variation after cure",
      "description": "Glossy and dull areas",
      "visual": "",
      "confused_with": "",
      "questions": "Map gloss and thickness; profile locations; inspect powder and booth cleanliness",
      "causes": "Uneven cure; thickness variation; contamination; mixed powder; substrate variation",
      "tests": "Gloss map within product/project tolerance",
      "solution": "Correct cure uniformity, thickness, contamination or product mismatch",
      "safety": "",
      "evidence": "Structured draft; source review required",
      "review": "Draft",
      "sources": "",
      "notes": "",
      "search": "Gloss variation after cure Glossy and dull areas gloss mismatch dull shiny variation"
    },
    {
      "id": "C-006",
      "domain": "Curing",
      "problem": "Poor flow / orange peel",
      "description": "Rough texture; poor leveling",
      "visual": "",
      "confused_with": "",
      "questions": "Measure film thickness; profile heat-up; inspect powder condition; compare control panel",
      "causes": "Film too thin; heat-up too slow/fast; powder particle distribution; moisture; formulation",
      "tests": "Appearance meets approved standard panel",
      "solution": "Correct thickness and thermal profile; consult supplier before changing formulation",
      "safety": "",
      "evidence": "Structured draft; source review required",
      "review": "Draft",
      "sources": "",
      "notes": "",
      "search": "Poor flow / orange peel Rough texture; poor leveling rough finish waviness texture poor leveling rough dry spray poor leveling"
    },
    {
      "id": "C-007",
      "domain": "Curing",
      "problem": "Poor impact / flexibility",
      "description": "Cracks or failure in impact/bend test",
      "visual": "",
      "confused_with": "",
      "questions": "Verify PMT/time; measure thickness; confirm test method and substrate",
      "causes": "Under-cure; excessive thickness; substrate; powder chemistry",
      "tests": "Specified impact/flexibility test passes",
      "solution": "Correct cure/thickness or product selection based on evidence",
      "safety": "",
      "evidence": "Structured draft; source review required",
      "review": "Draft",
      "sources": "",
      "notes": "",
      "search": "Poor impact / flexibility Cracks or failure in impact/bend test"
    },
    {
      "id": "C-008",
      "domain": "Curing",
      "problem": "Poor chemical resistance",
      "description": "Softening, staining or attack",
      "visual": "",
      "confused_with": "",
      "questions": "Verify cure; review product chemical-resistance claims; confirm reagent and exposure conditions",
      "causes": "Under-cure; wrong powder system; excessive exposure; test mismatch",
      "tests": "Test meets specified chemical resistance",
      "solution": "Correct cure or product selection; do not generalize from another chemistry",
      "safety": "",
      "evidence": "Structured draft; source review required",
      "review": "Draft",
      "sources": "",
      "notes": "",
      "search": "Poor chemical resistance Softening, staining or attack"
    },
    {
      "id": "C-009",
      "domain": "Curing",
      "problem": "Poor hardness / abrasion",
      "description": "Low pencil hardness or wear",
      "visual": "",
      "confused_with": "",
      "questions": "Verify cure profile and test method; compare with product TDS",
      "causes": "Under-cure; formulation; thickness; test method",
      "tests": "Specified hardness/abrasion result achieved",
      "solution": "Correct cure or review product suitability",
      "safety": "",
      "evidence": "Structured draft; source review required",
      "review": "Draft",
      "sources": "",
      "notes": "",
      "search": "Poor hardness / abrasion Low pencil hardness or wear"
    },
    {
      "id": "C-010",
      "domain": "Curing",
      "problem": "Oven recovery / loading issue",
      "description": "First parts differ from steady-state parts",
      "visual": "",
      "confused_with": "",
      "questions": "Profile first, middle and last load positions; record load mass and spacing",
      "causes": "Excessive load; door openings; airflow; heat capacity",
      "tests": "Repeatable profile across production cycle",
      "solution": "Control load pattern and oven recovery; validate with profile",
      "safety": "",
      "evidence": "Structured draft; source review required",
      "review": "Draft",
      "sources": "",
      "notes": "",
      "search": "Oven recovery / loading issue First parts differ from steady-state parts"
    },
    {
      "id": "C-011",
      "domain": "Curing",
      "problem": "Mixed thickness load problem",
      "description": "Thin sections overbaked while thick sections undercured",
      "visual": "",
      "confused_with": "",
      "questions": "Profile thin and thick locations simultaneously; inspect color/gloss differences",
      "causes": "Different heat-up rates; shared cycle; part geometry",
      "tests": "Both thin and thick locations meet cure and appearance limits",
      "solution": "Separate loads or use validated staged/preheat strategy; consult powder supplier",
      "safety": "",
      "evidence": "Structured draft; source review required",
      "review": "Draft",
      "sources": "",
      "notes": "",
      "search": "Mixed thickness load problem Thin sections overbaked while thick sections undercured"
    },
    {
      "id": "C-012",
      "domain": "Curing",
      "problem": "Oven temperature display disagrees with part",
      "description": "Controller reads target but part fails",
      "visual": "",
      "confused_with": "",
      "questions": "Use calibrated profiling equipment; compare air and PMT records",
      "causes": "Sensor location; calibration; thermal lag; airflow; load",
      "tests": "Profile repeatability documented",
      "solution": "Calibrate/repair oven; set cycle from part profile and TDS",
      "safety": "",
      "evidence": "Structured draft; source review required",
      "review": "Draft",
      "sources": "",
      "notes": "",
      "search": "Oven temperature display disagrees with part Controller reads target but part fails"
    },
    {
      "id": "T-001",
      "domain": "Film thickness",
      "problem": "Film too low",
      "description": "Poor hiding; low corrosion protection",
      "visual": "",
      "confused_with": "",
      "questions": "Measure at multiple points; check gauge calibration and substrate; review output/line speed",
      "causes": "Low output; fast line; poor transfer; geometry; measurement error",
      "tests": "Thickness within product/project specification",
      "solution": "Correct application settings and process; verify with measurement map",
      "safety": "",
      "evidence": "Structured draft; source review required",
      "review": "Draft",
      "sources": "",
      "notes": "",
      "search": "Film too low Poor hiding; low corrosion protection"
    },
    {
      "id": "T-002",
      "domain": "Film thickness",
      "problem": "Film too high",
      "description": "Runs; orange peel; poor fit; cure difficulty",
      "visual": "",
      "confused_with": "",
      "questions": "Map thickness; inspect corners/edges; check output and passes",
      "causes": "High output; repeated passes; slow line; edge build; measurement error",
      "tests": "Thickness within specification and appearance acceptable",
      "solution": "Reduce build or adjust application; avoid assuming thicker is always better",
      "safety": "",
      "evidence": "Structured draft; source review required",
      "review": "Draft",
      "sources": "",
      "notes": "",
      "search": "Film too high Runs; orange peel; poor fit; cure difficulty rough finish waviness texture poor leveling"
    },
    {
      "id": "T-003",
      "domain": "Film thickness",
      "problem": "Uneven film thickness",
      "description": "Bands, thin edges, heavy corners",
      "visual": "",
      "confused_with": "",
      "questions": "Create thickness grid; inspect guns/reciprocator and airflow",
      "causes": "Gun position; reciprocator mismatch; airflow; geometry; grounding",
      "tests": "Thickness map meets tolerance",
      "solution": "Reposition/tune equipment; control loading and grounding",
      "safety": "",
      "evidence": "Structured draft; source review required",
      "review": "Draft",
      "sources": "",
      "notes": "",
      "search": "Uneven film thickness Bands, thin edges, heavy corners"
    },
    {
      "id": "T-004",
      "domain": "Film thickness",
      "problem": "Edge build / edge pullback",
      "description": "Heavy edges or bare edges",
      "visual": "",
      "confused_with": "",
      "questions": "Inspect voltage, distance, film build and edge geometry",
      "causes": "Electrostatic field; voltage; powder output; film shrinkage; geometry",
      "tests": "Edges meet coating requirement without defects",
      "solution": "Tune voltage/distance/output; validate on actual geometry",
      "safety": "",
      "evidence": "Structured draft; source review required",
      "review": "Draft",
      "sources": "",
      "notes": "",
      "search": "Edge build / edge pullback Heavy edges or bare edges"
    },
    {
      "id": "T-005",
      "domain": "Film thickness",
