Repository: PolybondCoating/Solv

## Files

| File | Role |
|---|---|
| `index.html` | Page shell and navigation |
| `app.js` | Search, diagnostic conversation, cure graphs, all rendering |
| `styles.css` | Styles |
| `data.json` | **The knowledge base the live app reads at runtime** |
| `sw.js` | Service worker (network-first; cache is an offline fallback only) |
| `manifest.webmanifest` | Install metadata |

The Excel master workbook is the editing/review source, but GitHub Pages never reads it. Any knowledge-base change must be exported into `data.json` before it appears in the app.

File: data.json (part 2 of 4)
{
      "problem": "Poor coverage in recesses",
      "description": "Slots/corners thin",
      "visual": "",
      "confused_with": "",
      "questions": "Inspect gun path and voltage; verify ground; compare narrow pattern",
      "causes": "Faraday cage; spray angle; cloud width; air velocity",
      "tests": "Coverage verified in recess locations",
      "solution": "Use suitable pattern/deflector and controlled settings; reposition gun",
      "safety": "",
      "evidence": "Structured draft; source review required",
      "review": "Draft",
      "sources": "",
      "notes": "",
      "search": "Poor coverage in recesses Slots/corners thin"
    },
    {
      "id": "T-006",
      "domain": "Film thickness",
      "problem": "Measurement inconsistency",
      "description": "Different gauges/readings",
      "visual": "",
      "confused_with": "",
      "questions": "Check calibration and reference standards; repeat at same locations",
      "causes": "Gauge calibration; substrate effect; roughness; location; operator technique",
      "tests": "Repeatability and reproducibility acceptable",
      "solution": "Standardize measurement procedure and training",
      "safety": "",
      "evidence": "Structured draft; source review required",
      "review": "Draft",
      "sources": "",
      "notes": "",
      "search": "Measurement inconsistency Different gauges/readings"
    },
    {
      "id": "A-001",
      "domain": "Appearance",
      "problem": "Orange peel",
      "description": "Rough, wavy surface",
      "visual": "",
      "confused_with": "",
      "questions": "Measure thickness; inspect powder condition; profile heat-up; compare approved panel",
      "causes": "Film too thin; heat-up rate; particle distribution; moisture; formulation; cure cycle",
      "tests": "Visual standard and gloss/texture criteria met",
      "solution": "Correct thickness/profile; consult supplier for particle/formulation issue",
      "safety": "",
      "evidence": "Structured draft; source review required",
      "review": "Draft",
      "sources": "",
      "notes": "",
      "search": "Orange peel Rough, wavy surface rough finish waviness texture poor leveling"
    },
    {
      "id": "A-002",
      "domain": "Appearance",
      "problem": "Cratering / fisheyes",
      "description": "Circular depressions; craters",
      "visual": "",
      "confused_with": "",
      "questions": "Inspect air, lubricants, cleaning products, substrate and powder; run controlled panel",
      "causes": "Silicone/oil; incompatible material; poor pretreatment; mixed powder; booth contamination",
      "tests": "No recurring craters in control panel",
      "solution": "Eliminate contamination source; clean equipment; quarantine affected powder; validate pretreatment",
      "safety": "",
      "evidence": "Structured draft; source review required",
      "review": "Draft",
      "sources": "",
      "notes": "",
      "search": "Cratering / fisheyes Circular depressions; craters craters fisheyes fish eyes contamination silicone oil pinholes"
    },
    {
      "id": "A-003",
      "domain": "Appearance",
      "problem": "Pinholing / gassing",
      "description": "Tiny holes; bubbles",
      "visual": "",
      "confused_with": "",
      "questions": "Inspect substrate porosity and moisture; measure thickness; review preheat/outgassing",
      "causes": "Porous casting; moisture; trapped gas; thick film; powder moisture; compressed air",
      "tests": "Defect-free panel at specified thickness",
      "solution": "Use validated preheat/outgassing; control thickness; dry powder/air; consult supplier",
      "safety": "",
      "evidence": "Structured draft; source review required",
      "review": "Draft",
      "sources": "",
      "notes": "",
      "search": "Pinholing / gassing Tiny holes; bubbles pinholes tiny holes bubbles outgassing small holes pores"
    },
    {
      "id": "A-004",
      "domain": "Appearance",
      "problem": "Blistering",
      "description": "Bubbles after cure or exposure",
      "visual": "",
      "confused_with": "",
      "questions": "Identify whether blister is substrate-side or coating-side; inspect pretreatment and exposure",
      "causes": "Moisture; poor adhesion; outgassing; corrosion; contamination",
      "tests": "Blister resistance meets specification",
      "solution": "Correct moisture/pretreatment/outgassing and product suitability",
      "safety": "",
      "evidence": "Structured draft; source review required",
      "review": "Draft",
      "sources": "",
      "notes": "",
      "search": "Blistering Bubbles after cure or exposure blisters bubbles bubbling"
    },
    {
      "id": "A-005",
      "domain": "Appearance",
      "problem": "Foreign particles / roughness",
      "description": "Dust, grit, coarse material",
      "visual": "",
      "confused_with": "",
      "questions": "Inspect particle under magnification; trace source; check booth and powder sieve",
      "causes": "Dirty substrate; booth; powder; hangers; pretreatment sludge",
      "tests": "Particle count/visual standard acceptable",
      "solution": "Clean process; sieve or replace powder; correct pretreatment sludge",
      "safety": "",
      "evidence": "Structured draft; source review required",
      "review": "Draft",
      "sources": "",
      "notes": "",
      "search": "Foreign particles / roughness Dust, grit, coarse material dirt dust contamination rough surface specks"
    },
    {
      "id": "A-006",
      "domain": "Appearance",
      "problem": "Matting / dull patches",
      "description": "Unexpected low-gloss areas",
      "visual": "",
      "confused_with": "",
      "questions": "Compare affected and unaffected areas; inspect powder changeover and cure",
      "causes": "Cross-contamination with different formulation; over/under-cure; thickness variation",
      "tests": "Gloss within specification",
      "solution": "Clean equipment; isolate incompatible powder; verify cure and thickness",
      "safety": "",
      "evidence": "Structured draft; source review required",
      "review": "Draft",
      "sources": "",
      "notes": "",
      "search": "Matting / dull patches Unexpected low-gloss areas"
    },
    {
      "id": "A-007",
      "domain": "Appearance",
      "problem": "Poor flow",
      "description": "Film does not level",
      "visual": "",
      "confused_with": "",
      "questions": "Profile PMT/heat-up; measure thickness; inspect powder storage",
      "causes": "Insufficient film; incorrect heat-up; powder formulation; moisture; contamination",
      "tests": "Approved appearance standard met",
      "solution": "Correct process variables; consult supplier for product-specific action",
      "safety": "",
      "evidence": "Structured draft; source review required",
      "review": "Draft",
      "sources": "",
      "notes": "",
      "search": "Poor flow Film does not level rough dry spray poor leveling"
    },
    {
      "id": "A-008",
      "domain": "Appearance",
      "problem": "Scratches / handling marks",
      "description": "Damage after oven or packing",
      "visual": "",
      "confused_with": "",
      "questions": "Inspect timing and contact surfaces; measure part temperature before packing",
      "causes": "Insufficient cooling; stacking; contact points; poor handling",
      "tests": "No unacceptable marks after handling test",
      "solution": "Improve handling, spacing and cooling; protect contact points",
      "safety": "",
      "evidence": "Structured draft; source review required",
      "review": "Draft",
      "sources": "",
      "notes": "",
      "search": "Scratches / handling marks Damage after oven or packing"
    },
    {
      "id": "A-009",
      "domain": "Appearance",
      "problem": "Shade mismatch between batches",
      "description": "Customer sees different shade",
      "visual": "",
      "confused_with": "",
      "questions": "Compare retained standards; measure color under controlled conditions; profile cure",
      "causes": "Different product/batch; film thickness; cure; substrate; gloss; measurement conditions",
      "tests": "Color difference within agreed tolerance",
      "solution": "Use approved batch and process; control thickness/cure; investigate batch variation",
      "safety": "",
      "evidence": "Structured draft; source review required",
      "review": "Draft",
      "sources": "",
      "notes": "",
      "search": "Shade mismatch between batches Customer sees different shade colour mismatch color mismatch shade variation"
    },
    {
      "id": "A-010",
      "domain": "Appearance",
      "problem": "Metallic / effect powder mismatch",
      "description": "Clouding, mottling, orientation difference",
      "visual": "",
      "confused_with": "",
      "questions": "Compare virgin/reclaim; map thickness; review application direction and cure",
      "causes": "Gun settings; reclaim ratio; part orientation; thickness; cure; effect pigment orientation",
      "tests": "Approved effect appearance standard met",
      "solution": "Follow product-specific application and reclaim instructions; validate panel",
      "safety": "",
      "evidence": "Structured draft; source review required",
      "review": "Draft",
      "sources": "",
      "notes": "",
      "search": "Metallic / effect powder mismatch Clouding, mottling, orientation difference"
    },
    {
      "id": "R-001",
      "domain": "Reclaim",
      "problem": "Reclaim contamination",
      "description": "Foreign shade/material in reclaim",
      "visual": "",
      "confused_with": "",
      "questions": "Inspect sieve and booth; compare virgin/reclaim sample",
      "causes": "Torn sieve; dirty booth; conveyor/hangers; parts; plant air",
      "tests": "Reclaim sample approved before reuse",
      "solution": "Repair sieve; clean booth/conveyor; isolate contaminated reclaim",
      "safety": "",
      "evidence": "Structured draft; source review required",
      "review": "Draft",
      "sources": "",
      "notes": "",
      "search": "Reclaim contamination Foreign shade/material in reclaim"
    },
    {
      "id": "R-002",
      "domain": "Reclaim",
      "problem": "Shade contamination after changeover",
      "description": "Previous color appears",
      "visual": "",
      "confused_with": "",
      "questions": "Perform changeover checklist; inspect dead zones and recovery system",
      "causes": "Incomplete cleaning; hoses/guns/booth/filter residue",
      "tests": "First-run sample matches approved shade",
      "solution": "Clean according to validated changeover procedure; segregate first-run powder",
      "safety": "",
      "evidence": "Structured draft; source review required",
      "review": "Draft",
      "sources": "",
      "notes": "",
      "search": "Shade contamination after changeover Previous color appears"
    },
    {
      "id": "R-003",
      "domain": "Reclaim",
      "problem": "Virgin/reclaim variation",
      "description": "Appearance or flow changes with reclaim",
      "visual": "",
      "confused_with": "",
      "questions": "Record ratio; test flow and appearance; inspect sieve",
      "causes": "Uncontrolled reclaim ratio; particle-size shift; contamination; overbake particles",
      "tests": "Stable quality across approved reclaim ratio",
      "solution": "Set approved reclaim ratio; sieve and monitor; consult supplier",
      "safety": "",
      "evidence": "Structured draft; source review required",
      "review": "Draft",
      "sources": "",
      "notes": "",
      "search": "Virgin/reclaim variation Appearance or flow changes with reclaim"
    },
    {
      "id": "R-004",
      "domain": "Reclaim",
      "problem": "Spray booth dusting / low airflow",
      "description": "Powder escapes booth",
      "visual": "",
      "confused_with": "",
      "questions": "Check pressure drop, filters, reverse cleaning, booth openings and feed",
      "causes": "Blinded filters; clogged final filters; open area; excessive feed",
      "tests": "Airflow and containment meet equipment specification",
      "solution": "Clean/replace filters; correct leakage; control feed/openings",
      "safety": "",
      "evidence": "Structured draft; source review required",
      "review": "Draft",
      "sources": "",
      "notes": "",
      "search": "Spray booth dusting / low airflow Powder escapes booth"
    },
    {
      "id": "R-005",
      "domain": "Reclaim",
      "problem": "Pre-cured particles in coating",
      "description": "Hard specks / roughness",
      "visual": "",
      "confused_with": "",
      "questions": "Inspect pump and hose; check hot spots and powder age",
      "causes": "Impact fusion; heat exposure; contaminated powder path",
      "tests": "No recurring pre-cured particles",
      "solution": "Remove source; clean/replace components; sieve or replace powder",
      "safety": "",
      "evidence": "Structured draft; source review required",
      "review": "Draft",
      "sources": "",
      "notes": "",
      "search": "Pre-cured particles in coating Hard specks / roughness"
    },
    {
      "id": "S-001",
      "domain": "Storage",
      "problem": "Powder caking",
      "description": "Lumps, poor fluidization",
      "visual": "",
      "confused_with": "",
      "questions": "Review storage temperature/humidity and package integrity; sieve sample",
      "causes": "Humidity; heat; long storage; damaged packaging",
      "tests": "Powder passes flow/application check",
      "solution": "Store sealed in supplier-recommended conditions; quarantine compromised powder",
      "safety": "",
      "evidence": "Structured draft; source review required",
      "review": "Draft",
      "sources": "",
      "notes": "",
      "search": "Powder caking Lumps, poor fluidization"
    },
    {
      "id": "S-002",
      "domain": "Storage",
      "problem": "Shelf-life concern",
      "description": "Old powder behaves differently",
      "visual": "",
      "confused_with": "",
      "questions": "Check lot and storage history; compare with retained/known-good sample",
      "causes": "Age; storage excursions; opened bags; contamination",
      "tests": "Approved performance comparison",
      "solution": "Use supplier-approved disposition; do not assume old powder is usable",
      "safety": "",
      "evidence": "Structured draft; source review required",
      "review": "Draft",
      "sources": "",
      "notes": "",
      "search": "Shelf-life concern Old powder behaves differently"
    },
    {
      "id": "S-003",
      "domain": "Storage",
      "problem": "Powder temperature issue",
      "description": "Feed variation after hot/cold storage",
      "visual": "",
      "confused_with": "",
      "questions": "Review warehouse conditions and acclimatization; inspect package",
      "causes": "Thermal cycling; condensation; caking; flow changes",
      "tests": "Stable feed and appearance",
      "solution": "Condition powder as supplier recommends; improve storage",
      "safety": "",
      "evidence": "Structured draft; source review required",
      "review": "Draft",
      "sources": "",
      "notes": "",
      "search": "Powder temperature issue Feed variation after hot/cold storage"
    },
    {
      "id": "Q-001",
      "domain": "Process control",
      "problem": "Hanger / conveyor grounding drift",
      "description": "Intermittent poor transfer",
      "visual": "",
      "confused_with": "",
      "questions": "Measure grounding at representative hangers; inspect contact points",
      "causes": "Paint buildup; grease; worn contacts; poor contact pressure",
      "tests": "Grounding record within equipment/process limits",
      "solution": "Strip/clean/replace hangers; maintain contact points",
      "safety": "",
      "evidence": "Structured draft; source review required",
      "review": "Draft",
      "sources": "",
      "notes": "",
      "search": "Hanger / conveyor grounding drift Intermittent poor transfer"
    },
    {
      "id": "Q-002",
      "domain": "Process control",
      "problem": "Compressed air quality failure",
      "description": "Water/oil in powder path",
      "visual": "",
      "confused_with": "",
      "questions": "Check drains, filters and air quality; inspect affected equipment",
      "causes": "Dryer/filter failure; condensate; poor maintenance",
      "tests": "Air quality verified",
      "solution": "Repair air treatment; hold affected powder/parts for evaluation",
      "safety": "",
      "evidence": "Structured draft; source review required",
      "review": "Draft",
      "sources": "",
      "notes": "",
      "search": "Compressed air quality failure Water/oil in powder path"
    },
    {
      "id": "Q-003",
      "domain": "Process control",
      "problem": "Process drift over time",
      "description": "Quality worsens during shift",
      "visual": "",
      "confused_with": "",
      "questions": "Trend thickness, gloss, color, air pressure, PMT and defect counts",
      "causes": "Powder temperature; booth humidity; filter loading; gun wear; oven drift",
      "tests": "Process capability and defect rate stable",
      "solution": "Use trend-based maintenance and process checks",
      "safety": "",
      "evidence": "Structured draft; source review required",
      "review": "Draft",
      "sources": "",
      "notes": "",
      "search": "Process drift over time Quality worsens during shift"
    },
    {
      "id": "Q-004",
      "domain": "Process control",
      "problem": "Inadequate traceability",
      "description": "Cannot identify cause after complaint",
      "visual": "",
      "confused_with": "",
      "questions": "Check records available for affected batch",
      "causes": "No lot, cure profile, thickness map or pretreatment record",
      "tests": "Every production batch traceable",
      "solution": "Implement batch/lot and process record fields in app",
      "safety": "",
      "evidence": "Structured draft; source review required",
      "review": "Draft",
      "sources": "",
      "notes": "",
      "search": "Inadequate traceability Cannot identify cause after complaint"
    },
    {
      "id": "COL-001",
      "domain": "Colour / Finish",
      "problem": "Off-colour / shade shift",
      "description": "Batch is lighter, darker, yellower, redder or bluer",
      "visual": "",
      "confused_with": "",
      "questions": "Compare retained standard; measure under controlled lighting; map thickness; profile PMT; verify lot",
      "causes": "Cure temperature/time; film thickness; product/batch variation; substrate; contamination",
      "tests": "Color measurement against agreed ΔE/tolerance and approved panel",
      "solution": "Control cure and thickness; verify product lot; clean equipment; consult manufacturer for formulation issue",
      "safety": "",
      "evidence": "Structured draft; source review required",
      "review": "Draft",
      "sources": "",
      "notes": "",
      "search": "Off-colour / shade shift Batch is lighter, darker, yellower, redder or bluer colour mismatch color shift shade difference colour different color different wrong colour"
    },
    {
      "id": "COL-002",
      "domain": "Colour / Finish",
      "problem": "Yellowing of whites / light colours",
      "description": "White or pastel becomes cream/yellow",
      "visual": "",
      "confused_with": "",
      "questions": "Profile hottest and thinnest points; compare oven zones; check product TDS",
      "causes": "Overbake; hot spots; excessive total thermal exposure; formulation sensitivity; contamination",
      "tests": "Color and gloss within approved limit",
      "solution": "Reduce excessive exposure while meeting cure; correct hot spots; use validated product option",
      "safety": "",
      "evidence": "Structured draft; source review required",
      "review": "Draft",
      "sources": "",
      "notes": "",
      "search": "Yellowing of whites / light colours White or pastel becomes cream/yellow yellowing cream white discoloration"
    },
    {
      "id": "COL-003",
      "domain": "Colour / Finish",
      "problem": "Darkening after cure",
      "description": "Colour becomes darker or duller",
      "visual": "",
      "confused_with": "",
      "questions": "Compare pre-cure appearance only as a process clue; measure cured film and PMT",
      "causes": "Over-cure; thickness; pigment sensitivity; contamination; substrate show-through",
      "tests": "Approved cured standard match",
      "solution": "Correct cure and thickness; inspect contamination; validate product suitability",
      "safety": "",
      "evidence": "Structured draft; source review required",
      "review": "Draft",
      "sources": "",
      "notes": "",
      "search": "Darkening after cure Colour becomes darker or duller"
    },
    {
      "id": "COL-004",
      "domain": "Colour / Finish",
      "problem": "Batch-to-batch variation",
      "description": "Same code looks different across lots",
      "visual": "",
      "confused_with": "",
      "questions": "Compare lot certificates/retained panels; run same substrate and same cure; measure ΔE",
      "causes": "Raw material/pigment variation; cure; thickness; substrate; measurement conditions",
      "tests": "Lot-to-lot color within agreed tolerance",
      "solution": "Quarantine suspect lot; standardize process; contact manufacturer",
      "safety": "",
      "evidence": "Structured draft; source review required",
      "review": "Draft",
      "sources": "",
      "notes": "",
      "search": "Batch-to-batch variation Same code looks different across lots"
    },
    {
      "id": "COL-005",
      "domain": "Colour / Finish",
      "problem": "Variation across same part",
      "description": "Top, bottom, edge and center differ",
      "visual": "",
      "confused_with": "",
      "questions": "Map color, gloss, thickness and PMT at same locations",
      "causes": "Uneven thickness; cure gradients; airflow; gun pattern; geometry",
      "tests": "Location-to-location variation acceptable",
      "solution": "Correct application overlap, loading and cure uniformity",
      "safety": "",
      "evidence": "Structured draft; source review required",
      "review": "Draft",
      "sources": "",
      "notes": "",
      "search": "Variation across same part Top, bottom, edge and center differ"
    },
    {
      "id": "COL-006",
      "domain": "Colour / Finish",
      "problem": "Variation between thin and thick sections",
      "description": "Thin area differs from heavy section",
      "visual": "",
      "confused_with": "",
      "questions": "Profile both locations simultaneously; map color/gloss and thickness",
      "causes": "Different heat-up rates; overbake of thin areas; undercure of thick areas",
      "tests": "Both sections meet color and performance requirements",
      "solution": "Separate loads or validate staged profile; use product with suitable cure window",
      "safety": "",
      "evidence": "Structured draft; source review required",
      "review": "Draft",
      "sources": "",
      "notes": "",
      "search": "Variation between thin and thick sections Thin area differs from heavy section"
    },
    {
      "id": "COL-007",
      "domain": "Colour / Finish",
      "problem": "Gloss-related apparent colour difference",
      "description": "Same shade appears different due to gloss",
      "visual": "",
      "confused_with": "",
      "questions": "Measure gloss and color; inspect texture; compare at same viewing angle",
      "causes": "Gloss variation; surface texture; film thickness; cure",
      "tests": "Color and gloss both within limits",
      "solution": "Correct cure/thickness/texture; use controlled lighting",
      "safety": "",
      "evidence": "Structured draft; source review required",
      "review": "Draft",
      "sources": "",
      "notes": "",
      "search": "Gloss-related apparent colour difference Same shade appears different due to gloss"
    },
    {
      "id": "COL-008",
      "domain": "Colour / Finish",
      "problem": "Metallic/effect mottling",
      "description": "Cloudy or patchy metallic appearance",
      "visual": "",
      "confused_with": "",
      "questions": "Compare virgin/reclaim; inspect gun orientation and part position; map thickness",
      "causes": "Gun direction; effect pigment orientation; reclaim; thickness; spray pattern",
      "tests": "Approved effect panel match",
      "solution": "Follow product-specific application method; control reclaim and pattern",
      "safety": "",
      "evidence": "Structured draft; source review required",
      "review": "Draft",
      "sources": "",
      "notes": "",
      "search": "Metallic/effect mottling Cloudy or patchy metallic appearance"
    },
    {
      "id": "COL-009",
      "domain": "Colour / Finish",
      "problem": "Two-tone effect on assembled parts",
      "description": "Adjacent parts do not match",
      "visual": "",
      "confused_with": "",
      "questions": "Coat matched panels together; record substrate and profile",
      "causes": "Different substrate; different orientation; different cure history; different lot",
      "tests": "Assembly-level appearance approval",
      "solution": "Standardize lot, substrate, loading and cure; avoid mixing uncontrolled batches",
      "safety": "",
      "evidence": "Structured draft; source review required",
      "review": "Draft",
      "sources": "",
      "notes": "",
      "search": "Two-tone effect on assembled parts Adjacent parts do not match"
    },
    {
      "id": "COL-010",
      "domain": "Colour / Finish",
      "problem": "Shade shift after recoat",
      "description": "Repair area visibly differs",
      "visual": "",
      "confused_with": "",
      "questions": "Identify original coating and recoat compatibility; compare gloss and texture",
      "causes": "Surface preparation; film thickness; different cure; aged surrounding coating",
      "tests": "Repair visually and technically acceptable",
      "solution": "Use approved repair/recoat system; validate on sample",
      "safety": "",
      "evidence": "Structured draft; source review required",
      "review": "Draft",
      "sources": "",
      "notes": "",
      "search": "Shade shift after recoat Repair area visibly differs"
    },
    {
      "id": "COL-011",
      "domain": "Colour / Finish",
      "problem": "Colour contamination",
      "description": "Unexpected tint or specks",
      "visual": "",
      "confused_with": "",
      "questions": "Inspect changeover; compare virgin vs reclaim; sieve sample",
      "causes": "Previous shade in hose/booth/reclaim; incompatible powder",
      "tests": "Clean shade sample passes",
      "solution": "Clean changeover; segregate first-run powder; repair recovery contamination",
      "safety": "",
      "evidence": "Structured draft; source review required",
      "review": "Draft",
      "sources": "",
      "notes": "",
      "search": "Colour contamination Unexpected tint or specks"
    },
    {
      "id": "COL-012",
      "domain": "Colour / Finish",
      "problem": "Colour change after outdoor exposure",
      "description": "Fading, chalking or yellowing in service",
      "visual": "",
      "confused_with": "",
      "questions": "Identify resin/system and exposure; compare retained control; measure gloss/color",
      "causes": "UV exposure; product suitability; film thickness; cure; environment",
      "tests": "Exposure performance against agreed specification",
      "solution": "Use product rated for exposure; verify cure and thickness; investigate environment",
      "safety": "",
      "evidence": "Structured draft; source review required",
      "review": "Draft",
      "sources": "",
      "notes": "",
      "search": "Colour change after outdoor exposure Fading, chalking or yellowing in service"
    },
    {
      "id": "COL-013",
      "domain": "Colour / Finish",
      "problem": "Colour difference due to film thickness",
      "description": "Thick and thin areas differ in shade",
      "visual": "",
      "confused_with": "",
      "questions": "Measure thickness at color points; compare against approved range",
      "causes": "Optical effect; hiding; pigment concentration per area; gloss/texture",
      "tests": "Color stable within target thickness window",
      "solution": "Stabilize application thickness and spray pattern",
      "safety": "",
      "evidence": "Structured draft; source review required",
      "review": "Draft",
      "sources": "",
      "notes": "",
      "search": "Colour difference due to film thickness Thick and thin areas differ in shade"
    },
    {
      "id": "COL-014",
      "domain": "Colour / Finish",
      "problem": "Colour difference from substrate",
      "description": "Same powder differs on steel vs aluminium/galvanized",
      "visual": "",
      "confused_with": "",
      "questions": "Run side-by-side panels on each substrate with same cure",
      "causes": "Substrate reflectance; pretreatment; surface texture; primer/base coat",
      "tests": "Substrate-specific standard accepted",
      "solution": "Create substrate-specific approved standards; validate product suitability",
      "safety": "",
      "evidence": "Structured draft; source review required",
      "review": "Draft",
      "sources": "",
      "notes": "",
      "search": "Colour difference from substrate Same powder differs on steel vs aluminium/galvanized"
    },
    {
      "id": "COL-015",
      "domain": "Colour / Finish",
      "problem": "Colour measurement disagreement",
      "description": "Instrument and visual judgement differ",
      "visual": "",
      "confused_with": "",
      "questions": "Standardize instrument, illuminant, observer, backing and calibration",
      "causes": "Different illuminant/observer; geometry; gloss; instrument calibration",
      "tests": "Repeatable measurement and agreed visual correlation",
      "solution": "Use documented measurement procedure and visual master panel",
      "safety": "",
      "evidence": "Structured draft; source review required",
      "review": "Draft",
      "sources": "",
      "notes": "",
      "search": "Colour measurement disagreement Instrument and visual judgement differ"
    },
    {
      "id": "COL-016",
      "domain": "Colour / Finish",
      "problem": "Colour variation from oven zone",
      "description": "Parts from different oven positions differ",
      "visual": "",
      "confused_with": "",
      "questions": "Profile multiple positions and part locations; compare oven mapping",
      "causes": "Hot/cold spots; airflow; sensor error; loading",
      "tests": "Position-to-position variation acceptable",
      "solution": "Balance oven and loading; repair sensor/airflow issue",
      "safety": "",
      "evidence": "Structured draft; source review required",
      "review": "Draft",
      "sources": "",
      "notes": "",
      "search": "Colour variation from oven zone Parts from different oven positions differ"
    },
    {
      "id": "COL-017",
      "domain": "Colour / Finish",
      "problem": "Colour variation from line speed",
      "description": "Shade changes when production speed changes",
      "visual": "",
      "confused_with": "",
      "questions": "Record line speed, PMT, thickness and color at each setting",
      "causes": "Different PMT/time; film thickness; transfer efficiency",
      "tests": "Speed window documented",
      "solution": "Validate speed window using profile and approved panel",
      "safety": "",
      "evidence": "Structured draft; source review required",
      "review": "Draft",
      "sources": "",
      "notes": "",
      "search": "Colour variation from line speed Shade changes when production speed changes"
    },
    {
      "id": "COL-018",
      "domain": "Colour / Finish",
      "problem": "Colour variation from powder storage",
      "description": "Stored powder differs from fresh powder",
      "visual": "",
      "confused_with": "",
      "questions": "Compare stored and fresh samples; review storage history",
      "causes": "Heat/humidity exposure; contamination; aging; caking",
      "tests": "Fresh/stored comparison accepted",
      "solution": "Improve storage; follow supplier disposition; avoid mixing unapproved material",
      "safety": "",
      "evidence": "Structured draft; source review required",
      "review": "Draft",
      "sources": "",
      "notes": "",
      "search": "Colour variation from powder storage Stored powder differs from fresh powder"
    }
  ],
  "Source_Leads": [
    {
      "id": "SRC-PPG-01",
      "problem": "Inconsistent powder feed",
      "source": "PPG Powder Coatings Troubleshooting Guide",
      "maps_to": "F-001",
      "evidence": "Source-derived draft; review scope required",
      "review": "Source review pending"
    },
    {
      "id": "SRC-PPG-02",
      "problem": "Poor charging / low film build / poor wrap",
      "source": "PPG Powder Coatings Troubleshooting Guide",
      "maps_to": "E-001",
      "evidence": "Source-derived draft; review scope required",
      "review": "Source review pending"
    },
    {
      "id": "SRC-PPG-03",
      "problem": "Poor Faraday penetration",
      "source": "PPG Powder Coatings Troubleshooting Guide",
      "maps_to": "E-003",
      "evidence": "Source-derived draft; review scope required",
      "review": "Source review pending"
    },
    {
      "id": "SRC-PPG-04",
      "problem": "Powder lumping / agglomeration",
      "source": "PPG Powder Coatings Troubleshooting Guide",
      "maps_to": "F-008",
      "evidence": "Source-derived draft; review scope required",
      "review": "Source review pending"
    },
    {
      "id": "SRC-IFS-01",
      "problem": "Yellowing",
      "source": "IFS Coatings Troubleshooting Guide",
      "maps_to": "COL-002",
      "evidence": "Source-derived draft; review scope required",
      "review": "Source review pending"
    },
    {
      "id": "SRC-IFS-02",
      "problem": "Fisheyes / craters",
      "source": "IFS Coatings Troubleshooting Guide",
      "maps_to": "A-002",
      "evidence": "Source-derived draft; review scope required",
      "review": "Source review pending"
    },
    {
      "id": "SRC-IFS-03",
      "problem": "Pinholes / outgassing",
      "source": "IFS Coatings Troubleshooting Guide",
      "maps_to": "A-003",
      "evidence": "Source-derived draft; review scope required",
      "review": "Source review pending"
    },
    {
      "id": "SRC-IFS-04",
      "problem": "Poor opacity / colour",
      "source": "IFS Coatings Troubleshooting Guide",
      "maps_to": "COL-001",
      "evidence": "Source-derived draft; review scope required",
      "review": "Source review pending"
    },
    {
      "id": "SRC-IFS-05",
      "problem": "Powder falloff",
      "source": "IFS Coatings Troubleshooting Guide",
      "maps_to": "E-005",
      "evidence": "Source-derived draft; review scope required",
      "review": "Source review pending"
    },
    {
      "id": "SRC-FITZ-01",
      "problem": "Defect documentation method",
      "source": "Fitz’s Atlas of Coating Defects",
      "maps_to": null,
      "evidence": "Source-derived draft; review scope required",
      "review": "Source review pending"
    },
    {
      "id": "SRC-FITZ-02",
      "problem": "Microscopy-assisted investigation",
      "source": "Fitz’s Atlas of Coating Defects",
      "maps_to": null,
      "evidence": "Source-derived draft; review scope required",
      "review": "Source review pending"
    },
    {
      "id": "SRC-FITZ-03",
      "problem": "Surface-condition investigation",
      "source": "Fitz’s Atlas of Coating Defects",
      "maps_to": null,
      "evidence": "Source-derived draft; review scope required",
      "review": "Source review pending"
    }
  ],
  "Diagnostic_Questions": [
    {
      "Question ID": "Q-001",
      "Question": "What substrate is being coated?",
      "Why it matters": "Substrate affects pretreatment, heat-up, outgassing and appearance",
      "Input type": "Single select",
      "Applies to": "All modules",
      "Required?": "Yes",
      "Follow-up / rule use": "Branch to substrate-specific checks"
    },
    {
      "Question ID": "Q-002",
      "Question": "What powder chemistry/system is used?",
      "Why it matters": "Cure and performance depend on formulation",
      "Input type": "Single select",
      "Applies to": "Curing, performance, colour",
      "Required?": "Yes",
      "Follow-up / rule use": "Request product TDS"
    },
    {
      "Question ID": "Q-003",
      "Question": "What is the product code and batch/lot?",
      "Why it matters": "Enables product-specific cure and traceability",
      "Input type": "Text",
      "Applies to": "All modules",
      "Required?": "Recommended",
      "Follow-up / rule use": "Link to product record"
    },
    {
      "Question ID": "Q-004",
      "Question": "What is the nominal cure schedule on the TDS?",
      "Why it matters": "Prevents generic temperature advice",
      "Input type": "Text / upload",
      "Applies to": "Curing",
      "Required?": "Yes",
      "Follow-up / rule use": "Require TDS if available"
    },
    {
      "Question ID": "Q-005",
      "Question": "Is the stated schedule based on PMT?",
      "Why it matters": "Separates oven air temperature from metal temperature",
      "Input type": "Yes/No/Unknown",
      "Applies to": "Curing",
      "Required?": "Yes",
      "Follow-up / rule use": "If unknown, show PMT education"
    },
    {
      "Question ID": "Q-006",
      "Question": "What is the thickest section and its approximate thickness?",
      "Why it matters": "Mass and thickness affect heat-up rate",
      "Input type": "Numeric + unit",
      "Applies to": "Curing",
      "Required?": "Yes",
      "Follow-up / rule use": "Select slowest-heating point"
    },
    {
      "Question ID": "Q-007",
      "Question": "What is the thinnest section?",
      "Why it matters": "Thin areas may overbake while thick areas are still heating",
      "Input type": "Numeric + unit",
      "Applies to": "Curing/colour",
      "Required?": "Recommended",
      "Follow-up / rule use": "Profile both thin and thick points"
    },
    {
      "Question ID": "Q-008",
      "Question": "Was the part metal temperature recorded?",
      "Why it matters": "Controller temperature does not prove part temperature",
      "Input type": "Yes/No",
      "Applies to": "Curing",
      "Required?": "Yes",
      "Follow-up / rule use": "Ask for profile or recommend profiling"
    },
    {
      "Question ID": "Q-009",
      "Question": "Where is the defect located?",
      "Why it matters": "Location distinguishes geometry, airflow and cure gradients",
      "Input type": "Multi-select",
      "Applies to": "All modules",
      "Required?": "Recommended",
      "Follow-up / rule use": "Map defect location"
    },
    {
      "Question ID": "Q-010",
      "Question": "When does the problem first appear?",
      "Why it matters": "Separates application, oven and post-cure issues",
      "Input type": "Single select",
      "Applies to": "All modules",
      "Required?": "Yes",
      "Follow-up / rule use": "Branch by process stage"
    },
    {
      "Question ID": "Q-011",
      "Question": "Is the issue on virgin powder, reclaim, or both?",
      "Why it matters": "Identifies recovery contamination and powder condition",
      "Input type": "Single select",
      "Applies to": "Feed/reclaim/appearance",
      "Required?": "Recommended",
      "Follow-up / rule use": "Compare controlled samples"
    },
    {
      "Question ID": "Q-012",
      "Question": "What is the measured film thickness?",
