Repository: PolybondCoating/Solv

## Files

| File | Role |
|---|---|
| `index.html` | Page shell and navigation |
| `app.js` | Search, diagnostic conversation, cure graphs, all rendering |
| `styles.css` | Styles |
| `data.json` | **The knowledge base the live app reads at runtime** |
| `sw.js` | Service worker (network-first; cache is an offline fallback only) |
| `manifest.webmanifest` | Install metadata |

The Excel master workbook is the editing/review source, but GitHub Pages never reads it. Any knowledge-base change must be exported into `data.json` before it appears in the app.

File: data.json (part 3 of 4)
{
      "Why it matters": "Thickness affects appearance and performance",
      "Input type": "Numeric + map",
      "Applies to": "Thickness/cure/colour",
      "Required?": "Yes where relevant",
      "Follow-up / rule use": "Check against TDS/project spec"
    },
    {
      "Question ID": "Q-013",
      "Question": "What is the booth humidity and compressed-air condition?",
      "Why it matters": "Moisture affects flow, feed and defects",
      "Input type": "Numeric + checklist",
      "Applies to": "Feed/appearance",
      "Required?": "Recommended",
      "Follow-up / rule use": "Inspect dryer/filter"
    },
    {
      "Question ID": "Q-014",
      "Question": "Has equipment been cleaned after shade change?",
      "Why it matters": "Cross-contamination is a common color/appearance cause",
      "Input type": "Yes/No",
      "Applies to": "Colour/reclaim",
      "Required?": "Recommended",
      "Follow-up / rule use": "Show changeover checklist"
    },
    {
      "Question ID": "Q-015",
      "Question": "What test failed and by which method?",
      "Why it matters": "Test method and substrate determine interpretation",
      "Input type": "Single select + text",
      "Applies to": "Performance",
      "Required?": "Yes",
      "Follow-up / rule use": "Link to test method record"
    }
  ],
  "Diagnostic_Rules": [
    {
      "Action policy": "Conditional; verify before adjustment",
      "If / observation": "PMT not verified",
      "Next question / measurement": "Attach profiler; request TDS cure schedule",
      "Possible cause": "Possible under-cure",
      "Rule ID": "RULE-ADH-001",
      "Severity": "High",
      "Status": "Draft",
      "Trigger": "Poor adhesion",
      "Applies to problem IDs": [
        "P-001"
      ]
    },
    {
      "Action policy": "Conditional; route to pretreatment checklist",
      "If / observation": "Pretreatment record missing or abnormal",
      "Next question / measurement": "Ask substrate, pretreatment chemistry, bath record and drying status",
      "Possible cause": "Surface preparation / conversion issue",
      "Rule ID": "RULE-ADH-002",
      "Severity": "High",
      "Status": "Draft",
      "Trigger": "Poor adhesion",
      "Applies to problem IDs": [
        "P-001"
      ]
    },
    {
      "Action policy": "Conditional; review loading and cure window",
      "If / observation": "Thin and thick areas have different PMT histories",
      "Next question / measurement": "Profile both locations and compare color/gloss/thickness",
      "Possible cause": "Uneven thermal exposure",
      "Rule ID": "RULE-COL-001",
      "Severity": "Medium",
      "Status": "Draft",
      "Trigger": "Colour shift",
      "Applies to problem IDs": [
        "COL-001",
        "COL-006"
      ]
    },
    {
      "Action policy": "Conditional; correct excessive exposure while preserving minimum cure",
      "If / observation": "Hottest location exceeds product upper exposure guidance",
      "Next question / measurement": "Check product TDS, PMT peak and time above target",
      "Possible cause": "Overbake / thermal sensitivity",
      "Rule ID": "RULE-COL-002",
      "Severity": "Medium",
      "Status": "Draft",
      "Trigger": "Yellowing",
      "Applies to problem IDs": [
        "COL-002"
      ]
    },
    {
      "Action policy": "Conditional; repair air system and clean feed path",
      "If / observation": "Compressed air contains moisture or pressure is unstable",
      "Next question / measurement": "Check dryer, filters, drains and air supply under load",
      "Possible cause": "Moisture / insufficient air volume",
      "Rule ID": "RULE-FEED-001",
      "Severity": "High",
      "Status": "Draft",
      "Trigger": "Spurting",
      "Applies to problem IDs": [
        "F-001"
      ]
    },
    {
      "Action policy": "Conditional; tune in small increments",
      "If / observation": "Voltage high and cloud wide",
      "Next question / measurement": "Check ground, distance, voltage and pattern",
      "Possible cause": "Faraday cage / electrostatic repulsion",
      "Rule ID": "RULE-APP-001",
      "Severity": "Medium",
      "Status": "Draft",
      "Trigger": "Poor corners",
      "Applies to problem IDs": [
        "E-003",
        "T-005"
      ]
    }
  ],
  "Diagnostic_Pathways": [
    {
      "Pathway ID": "PW-HOLES",
      "Title": "Holes, pores or craters in the film",
      "Entry problems": [
        "A-003",
        "A-002",
        "P-008",
        "P-006"
      ],
      "Opening": "This may be pinholing, gassing, or another trapped-gas/contamination defect. Let’s narrow it down before changing the process.",
      "Start": "type",
      "Status": "Draft",
      "Basis": "A-002, A-003, P-003, P-006, P-007, P-008, P-009, T-002, F-010, R-001; VG-002, VG-003; Cure_Diagnostic_Matrix (cast iron, galvanized); Q-001, Q-011, Q-012",
      "Nodes": {
        "type": {
          "question": "Look closely at the defect. Are they tiny pin-sized pores, or round craters with a raised rim?",
          "basis": "VG-002, VG-003",
          "options": [
            {
              "label": "Tiny pores / pinholes",
              "next": "substrate",
              "focus": [
                "A-003"
              ]
            },
            {
              "label": "Round craters, often with a rim",
              "next": "virgin",
              "focus": [
                "A-002"
              ],
              "note": "Craters with a rim are described as fish-eyes/craters, usually traced to contamination or incompatibility (VG-002)."
            },
            {
              "label": "Not sure",
              "next": "substrate",
              "note": "Compare the defect with the Visual guide (pinholes vs craters) before acting."
            }
          ]
        },
        "substrate": {
          "question": "What substrate are you coating?",
          "basis": "Q-001; VG-003 ‘pinholes may originate in the substrate’",
          "options": [
            {
              "label": "Casting / porous metal",
              "next": "location",
              "focus": [
                "P-008"
              ],
              "note": "On castings, porosity, oil in pores, moisture and trapped gas are documented causes (P-008). Outgassing and slow heat-up can coexist (Cure matrix: cast iron)."
            },
            {
              "label": "Galvanized steel",
              "next": "location",
              "focus": [
                "P-007"
              ],
              "note": "On galvanized steel, surface condition and outgassing/pretreatment may affect adhesion and appearance (Cure matrix: galvanized)."
            },
            {
              "label": "Sheet or fabricated steel / aluminium",
              "next": "location"
            },
            {
              "label": "Not sure",
              "next": "location"
            }
          ]
        },
        "location": {
          "question": "Are the holes concentrated around seams, joints, hollow sections or welds — or spread across the surface?",
          "basis": "P-006, P-009",
          "options": [
            {
              "label": "Seams, joints or hollow sections",
              "next": "thickness",
              "focus": [
                "P-006"
              ],
              "note": "Trapped water in joints and poor dry-off are documented causes (P-006)."
            },
            {
              "label": "Around welds",
              "next": "thickness",
              "focus": [
                "P-009"
              ],
              "note": "Weld residue, heat scale and incomplete cleaning are documented weld-zone causes (P-009)."
            },
            {
              "label": "Spread across the surface",
              "next": "thickness"
            },
            {
              "label": "Not sure",
              "next": "thickness"
            }
          ]
        },
        "thickness": {
          "question": "Where the holes appear, is the film thicker than the specified range?",
          "basis": "A-003 cause ‘thick film’; Q-012; T-002",
          "options": [
            {
              "label": "Yes, above specification",
              "next": "air",
              "focus": [
                "T-002"
              ],
              "note": "Thick film is a documented contributor to pinholing (A-003)."
            },
            {
              "label": "No, within specification",
              "next": "air"
            },
            {
              "label": "Not measured",
              "next": "air",
              "note": "Measure dry film thickness at the defect locations."
            }
          ]
        },
        "air": {
          "question": "Has the compressed air been checked for water or oil recently?",
          "basis": "A-003 cause ‘compressed air’; F-010; Q-013",
          "options": [
            {
              "label": "Water or oil found",
              "next": null,
              "focus": [
                "F-010"
              ],
              "note": "Compressed-air contamination is a documented cause (A-003, F-010)."
            },
            {
              "label": "Not checked",
              "next": null,
              "focus": [
                "F-010"
              ],
              "note": "Drain and inspect filters and check air quality (F-010)."
            },
            {
              "label": "Checked and clean",
              "next": null
            }
          ]
        },
        "virgin": {
          "question": "Do the craters also appear with fresh virgin powder, or only when reclaim is used?",
          "basis": "Q-011; A-002; R-001",
          "options": [
            {
              "label": "Only with reclaim",
              "next": "air",
              "focus": [
                "R-001"
              ],
              "note": "Reclaim contamination is a documented source (R-001)."
            },
            {
              "label": "Also with virgin powder",
              "next": "air",
              "focus": [
                "P-003"
              ],
              "note": "Substrate, rack and handling contamination remain in play (P-003)."
            },
            {
              "label": "Not sure",
              "next": "air",
              "note": "Run a controlled panel with virgin powder only (A-002)."
            }
          ]
        }
      }
    },
    {
      "Pathway ID": "PW-ADHESION",
      "Title": "Peeling or poor adhesion",
      "Entry problems": [
        "P-001",
        "P-002",
        "C-001"
      ],
      "Opening": "Peeling can come from surface preparation, cure, moisture or the substrate. Let’s narrow it down before changing the process — especially before touching the oven.",
      "Start": "interface",
      "Status": "Draft",
      "Basis": "P-001..P-010, C-001, C-012; VG-010; RULE-ADH-001, RULE-ADH-002; Q-001, Q-008",
      "Nodes": {
        "interface": {
          "question": "Where the coating has lifted, what is underneath?",
          "basis": "P-001/P-002 ‘inspect failure interface’; VG-010",
          "options": [
            {
              "label": "Clean bare metal",
              "next": "substrate",
              "focus": [
                "P-003",
                "P-004"
              ],
              "note": "Separation at the metal: keep cleaning and conversion coating in view (P-003, P-004)."
            },
            {
              "label": "Residue, staining or corrosion under the film",
              "next": "substrate",
              "focus": [
                "P-005",
                "P-004"
              ],
              "note": "Residue or corrosion under the film: check rinsing and conversion coating (P-005, P-004)."
            },
            {
              "label": "The film itself is soft or splits within the layer",
              "next": "substrate",
              "focus": [
                "C-001"
              ],
              "note": "A soft film is the documented symptom of under-cure (C-001)."
            },
            {
              "label": "Not sure",
              "next": "substrate",
              "note": "Record the failure interface before sanding or recoating (VG-010)."
            }
          ]
        },
        "substrate": {
          "question": "What substrate is failing?",
          "basis": "Q-001; P-007, P-008, P-010",
          "options": [
            {
              "label": "Galvanized steel",
              "next": "pmt",
              "focus": [
                "P-007"
              ]
            },
            {
              "label": "Casting",
              "next": "pmt",
              "focus": [
                "P-008"
              ]
            },
            {
              "label": "Steel/aluminium — but a new supplier or lot",
              "next": "pmt",
              "focus": [
                "P-010"
              ]
            },
            {
              "label": "Steel/aluminium — unchanged",
              "next": "pmt"
            }
          ]
        },
        "pmt": {
          "question": "Was part metal temperature (PMT) measured with a profiler for this load, and compared with the product TDS?",
          "basis": "Q-008; RULE-ADH-001; C-012",
          "options": [
            {
              "label": "Yes — meets the TDS",
              "next": "pretreat"
            },
            {
              "label": "Yes — below the TDS",
              "next": "pretreat",
              "focus": [
                "C-001"
              ],
              "note": "PMT/time below the TDS is a documented under-cure cause (C-001). Correct against the profile, not the oven display."
            },
            {
              "label": "No — only the oven display",
              "next": "pretreat",
              "focus": [
                "C-012",
                "C-001"
              ],
              "note": "The oven display does not prove part temperature (C-012). Profile the slowest-heating location against the TDS before any oven change."
            }
          ]
        },
        "pretreat": {
          "question": "Are pretreatment bath records and dry-off within your chemical supplier’s limits?",
          "basis": "RULE-ADH-002; P-004, P-006",
          "options": [
            {
              "label": "Yes, all within limits",
              "next": null
            },
            {
              "label": "Records missing or out of limits",
              "next": null,
              "focus": [
                "P-004"
              ],
              "note": "Route to the pretreatment checklist (RULE-ADH-002, P-004)."
            },
            {
              "label": "Parts are sometimes still wet at the booth",
              "next": null,
              "focus": [
                "P-006"
              ],
              "note": "Coating wet parts is a documented cause (P-006)."
            }
          ]
        }
      }
    },
    {
      "Pathway ID": "PW-CORNERS",
      "Title": "Corners, recesses or edges not coating",
      "Entry problems": [
        "E-003",
        "T-005",
        "E-007",
        "T-004"
      ],
      "Opening": "Poor coverage in corners and recesses is often electrostatic (Faraday cage) or grounding-related. Let’s check before adjusting the guns.",
      "Start": "where",
      "Status": "Draft",
      "Basis": "E-002, E-003, E-007, T-004, T-005, Q-001; RULE-APP-001",
      "Nodes": {
        "where": {
          "question": "Where exactly is the coverage poor?",
          "basis": "E-003, T-004, E-002, E-007",
          "options": [
            {
              "label": "Inside recesses, slots or inside corners",
              "next": "ground",
              "focus": [
                "E-003",
                "T-005"
              ]
            },
            {
              "label": "Outside edges — bare or pulled back",
              "next": "ground",
              "focus": [
                "T-004",
                "E-002"
              ]
            },
            {
              "label": "Back side or hidden faces",
              "next": "ground",
              "focus": [
                "E-007"
              ]
            }
          ]
        },
        "ground": {
          "question": "Has the ground been measured at the hanger/contact point recently?",
          "basis": "E-001, E-003, E-007 checks; Q-001",
          "options": [
            {
              "label": "Yes, within limits",
              "next": "cloud"
            },
            {
              "label": "No, or hangers have coating build-up",
              "next": "cloud",
              "focus": [
                "Q-001"
              ],
              "note": "Paint build-up and worn contacts cause grounding drift (Q-001)."
            }
          ]
        },
        "cloud": {
          "question": "Is the voltage high with a wide powder cloud?",
          "basis": "RULE-APP-001; E-003 causes",
          "options": [
            {
              "label": "Yes",
              "next": null,
              "focus": [
                "E-003"
              ],
              "note": "High voltage with a wide cloud points to Faraday cage / electrostatic repulsion (RULE-APP-001). Tune in small increments within the equipment instructions."
            },
            {
              "label": "No",
              "next": null
            },
            {
              "label": "Not sure",
              "next": null,
              "note": "Record voltage, gun distance and spray pattern before changing anything."
            }
          ]
        }
      }
    },
    {
      "Pathway ID": "PW-COLOUR",
      "Title": "Colour or shade is different",
      "Entry problems": [
        "COL-001",
        "A-009",
        "C-004"
      ],
      "Opening": "Colour differences can come from cure, film thickness, the batch, the substrate or how it’s being compared. Let’s narrow it down.",
      "Start": "how",
      "Status": "Draft",
      "Basis": "COL-001..COL-016, C-002, R-002; RULE-COL-001, RULE-COL-002; VG-008",
      "Nodes": {
        "how": {
          "question": "How does the colour differ?",
          "basis": "COL-002, COL-003, COL-004, COL-005, COL-011",
          "options": [
            {
              "label": "Whites or light colours have gone yellow/cream",
              "next": "pmt",
              "focus": [
                "COL-002"
              ]
            },
            {
              "label": "Darker or duller after cure",
              "next": "pmt",
              "focus": [
                "COL-003"
              ]
            },
            {
              "label": "Different between batches of the same code",
              "next": "pmt",
              "focus": [
                "COL-004"
              ]
            },
            {
              "label": "Different between areas of the same part",
              "next": "areas",
              "focus": [
                "COL-005"
              ]
            },
            {
              "label": "Unexpected tint or specks",
              "next": null,
              "focus": [
                "COL-011",
                "R-002"
              ],
              "note": "Unexpected tint or specks: check changeover cleaning and reclaim (COL-011, R-002)."
            }
          ]
        },
        "areas": {
          "question": "What do the different areas have in common?",
          "basis": "COL-006, COL-013, COL-016",
          "options": [
            {
              "label": "Thin sections vs thick sections",
              "next": "pmt",
              "focus": [
                "COL-006"
              ],
              "note": "Thin and thick sections heat at different rates (COL-006). Profile both locations (RULE-COL-001)."
            },
            {
              "label": "Follows film thickness",
              "next": "pmt",
              "focus": [
                "COL-013"
              ]
            },
            {
              "label": "Follows position in the oven",
              "next": "pmt",
              "focus": [
                "COL-016"
              ]
            },
            {
              "label": "Not sure",
              "next": "pmt",
              "note": "Map colour, gloss, thickness and PMT at the same locations (COL-005)."
            }
          ]
        },
        "pmt": {
          "question": "Was PMT profiled at both the hottest/thinnest and slowest/thickest points?",
          "basis": "RULE-COL-002; C-002; C-011",
          "options": [
            {
              "label": "Yes — within the TDS window",
              "next": "compare"
            },
            {
              "label": "Yes — hottest point exceeds TDS guidance",
              "next": "compare",
              "focus": [
                "C-002"
              ],
              "note": "Investigate overbake/thermal exposure while preserving minimum cure (RULE-COL-002, C-002)."
            },
            {
              "label": "Not profiled",
              "next": "compare",
              "note": "Profile the hottest/thinnest and slowest/thickest locations against the TDS."
            }
          ]
        },
        "compare": {
          "question": "Is the colour being compared against a retained standard panel under controlled lighting?",
          "basis": "COL-015; VG-008",
          "options": [
            {
              "label": "Yes",
              "next": null
            },
            {
              "label": "No",
              "next": null,
              "focus": [
                "COL-015"
              ],
              "note": "Visual comparison under uncontrolled lighting is not sufficient for acceptance (VG-008)."
            }
          ]
        }
      }
    },
    {
      "Pathway ID": "PW-NOSTICK",
      "Title": "Powder won’t stick",
      "Entry problems": [
        "E-001",
        "E-005",
        "E-004"
      ],
      "Opening": "Poor attachment is usually charging, grounding, powder feed or powder condition. Let’s find which.",
      "Start": "when",
      "Status": "Draft",
      "Basis": "E-001, E-004, E-005, F-001, F-006, Q-001, R-003; RULE-FEED-001; Q-011",
      "Nodes": {
        "when": {
          "question": "When does the powder fail to stay on?",
          "basis": "E-001, E-004, E-005",
          "options": [
            {
              "label": "It doesn’t attach well while spraying",
              "next": "ground",
              "focus": [
                "E-001"
              ]
            },
            {
              "label": "It attaches, then falls off before the oven",
              "next": "ground",
              "focus": [
                "E-005"
              ]
            },
            {
              "label": "It bounces off, leaving bare spots as the film builds",
              "next": "ground",
              "focus": [
                "E-004"
              ]
            }
          ]
        },
        "ground": {
          "question": "Has the ground been measured at the hanger/contact point recently?",
          "basis": "E-001, E-003, E-007 checks; Q-001",
          "options": [
            {
              "label": "Yes, within limits",
              "next": "feed"
            },
            {
              "label": "No, or hangers have coating build-up",
              "next": "feed",
              "focus": [
                "Q-001"
              ],
              "note": "Poor grounding is a documented cause of weak charging and transfer (E-001, Q-001)."
            }
          ]
        },
        "feed": {
          "question": "Is the powder flowing steadily from the gun?",
          "basis": "F-001, F-006; RULE-FEED-001",
          "options": [
            {
              "label": "Yes, steady",
              "next": "reclaim"
            },
            {
              "label": "Surging or spurting",
              "next": "reclaim",
              "focus": [
                "F-001"
              ],
              "note": "Check the dryer, filters, drains and air supply under load (RULE-FEED-001)."
            },
            {
              "label": "Low output",
              "next": "reclaim",
              "focus": [
                "F-006"
              ]
            }
          ]
        },
        "reclaim": {
          "question": "Does it also happen with fresh virgin powder, or only with reclaim?",
          "basis": "E-001 ‘compare virgin vs reclaim’; Q-011",
          "options": [
            {
              "label": "Only with reclaim",
              "next": null,
              "focus": [
                "R-003"
              ]
            },
            {
              "label": "With virgin powder too",
              "next": null
            },
            {
              "label": "Not sure",
              "next": null,
              "note": "Compare virgin and reclaim under the same settings (E-001)."
            }
          ]
        }
      }
    }
  ],
  "Cure_Profiles": [
    {
      "Profile ID": "IFS-STD-POLY-TGIC",
      "Profile type": "Manufacturer-published cure curve",
      "Source": "SRC-IFS-CURE-CHARTS-2024",
      "Profile name": "Standard Cure — Polyester TGIC",
      "Series": "Polyester TGIC (Regular or Super Durable)",
      "X axis": "Peak Metal Temperature (°F)",
      "Y axis": "Minimum cure time (min)",
      "Temperatures °F": [
        300,
        320,
        340,
        360,
        380,
        400
      ],
      "Cure time min": [
        30,
        24,
        19,
        15,
        12,
        10
      ],
      "Status": "Source verified",
      "Use": "Reference cure curve; product-specific TDS overrides this reference.",
      "Notes": "The published chart represents the minimum temperature the substrate must reach for the stated time. Substrate weight, heat-up rate and oven efficiency must be considered. Lower-gloss and specialty products may require higher temperature and/or longer dwell."
    },
    {
      "Profile ID": "IFS-STD-POLY-TGIC-FREE",
      "Profile type": "Manufacturer-published cure curve",
      "Source": "SRC-IFS-CURE-CHARTS-2024",
      "Profile name": "Standard Cure — Polyester TGIC-Free",
      "Series": "Polyester TGIC-Free (Regular or Super Durable)",
      "X axis": "Peak Metal Temperature (°F)",
      "Y axis": "Minimum cure time (min)",
      "Temperatures °F": [
        300,
        320,
        340,
        360,
        380,
        400
      ],
      "Cure time min": [
        27,
        21,
        16,
        12,
        9,
        7
      ],
      "Status": "Source verified",
      "Use": "Reference cure curve; product-specific TDS overrides this reference.",
      "Notes": "The published chart represents the minimum temperature the substrate must reach for the stated time. Substrate weight, heat-up rate and oven efficiency must be considered. Lower-gloss and specialty products may require higher temperature and/or longer dwell."
    },
    {
      "Profile ID": "IFS-LOW-POLY-TGIC",
      "Profile type": "Manufacturer-published cure curve",
      "Source": "SRC-IFS-CURE-CHARTS-2024",
      "Profile name": "Low Cure — Polyester TGIC",
      "Series": "Polyester TGIC (Regular or Super Durable)",
      "X axis": "Peak Metal Temperature (°F)",
      "Y axis": "Minimum cure time (min)",
      "Temperatures °F": [
        300,
        320,
        340,
        360,
        380,
        400
      ],
      "Cure time min": [
        22,
        15,
        10,
        8,
        6,
        4
      ],
      "Status": "Source verified",
      "Use": "Reference cure curve; product-specific TDS overrides this reference.",
      "Notes": "The published chart represents the minimum temperature the substrate must reach for the stated time. Substrate weight, heat-up rate and oven efficiency must be considered. Lower-gloss and specialty products may require higher temperature and/or longer dwell."
    },
    {
      "Profile ID": "IFS-LOW-POLY-TGIC-FREE",
      "Profile type": "Manufacturer-published cure curve",
      "Source": "SRC-IFS-CURE-CHARTS-2024",
      "Profile name": "Low Cure — Polyester TGIC-Free",
      "Series": "Polyester TGIC-Free (Regular or Super Durable)",
      "X axis": "Peak Metal Temperature (°F)",
      "Y axis": "Minimum cure time (min)",
      "Temperatures °F": [
        300,
        320,
        340,
        360,
        380,
        400
      ],
      "Cure time min": [
        21,
        14,
        9,
        7,
        5,
        4
      ],
      "Status": "Source verified",
      "Use": "Reference cure curve; product-specific TDS overrides this reference.",
      "Notes": "The published chart represents the minimum temperature the substrate must reach for the stated time. Substrate weight, heat-up rate and oven efficiency must be considered. Lower-gloss and specialty products may require higher temperature and/or longer dwell."
    },
    {
      "Profile ID": "IFS-STD-HYBRID",
      "Profile type": "Manufacturer-published cure curve",
      "Source": "SRC-IFS-CURE-CHARTS-2024",
      "Profile name": "Standard Cure — Hybrid",
      "Series": "Polyester-Epoxy (Hybrid)",
      "X axis": "Peak Metal Temperature (°F)",
      "Y axis": "Minimum cure time (min)",
      "Temperatures °F": [
        300,
        320,
        340,
        360,
        380,
        400
      ],
      "Cure time min": [
        24,
        20,
        17,
        14,
        12,
        10
      ],
      "Status": "Source verified",
      "Use": "Reference cure curve; product-specific TDS overrides this reference.",
      "Notes": "The published chart represents the minimum temperature the substrate must reach for the stated time. Substrate weight, heat-up rate and oven efficiency must be considered. Lower-gloss and specialty products may require higher temperature and/or longer dwell."
    },
    {
      "Profile ID": "IFS-STD-EPOXY",
      "Profile type": "Manufacturer-published cure curve",
      "Source": "SRC-IFS-CURE-CHARTS-2024",
      "Profile name": "Standard Cure — Epoxy",
      "Series": "Epoxy",
      "X axis": "Peak Metal Temperature (°F)",
      "Y axis": "Minimum cure time (min)",
      "Temperatures °F": [
        300,
        320,
        340,
        360,
        380,
        400
      ],
      "Cure time min": [
        20,
        16,
        13,
        10,
        8,
        6
      ],
      "Status": "Source verified",
      "Use": "Reference cure curve; product-specific TDS overrides this reference.",
      "Notes": "The published chart represents the minimum temperature the substrate must reach for the stated time. Substrate weight, heat-up rate and oven efficiency must be considered. Lower-gloss and specialty products may require higher temperature and/or longer dwell."
    }
  ],
  "Cure_Diagnostic_Matrix": [
    {
      "Scenario": "Thin aluminium + thick steel in same load",
      "What can happen": "Thin area may reach target quickly and receive excess total heat while thick steel is still heating",
      "What to measure": "PMT at thin and thick locations; color/gloss; thickness",
      "Typical diagnostic direction": "Profile both locations; evaluate load segregation or staged approach",
      "Do not assume": "Do not use oven controller temperature as proof of cure",
      "Status": "Draft"
    },
    {
      "Scenario": "Thin sheet metal",
      "What can happen": "Rapid heat-up; greater risk of total thermal exposure/overbake if cycle is too long",
      "What to measure": "PMT and time above target; color/gloss",
      "Typical diagnostic direction": "Check upper exposure limit and product-specific cure window",
      "Do not assume": "Do not reduce cure below product requirement without validation",
      "Status": "Draft"
    },
    {
      "Scenario": "Heavy fabricated steel",
      "What can happen": "Slow heat-up; thick core or shielded area may remain undercured",
      "What to measure": "PMT at thickest/slowest location; line speed; load mass",
      "Typical diagnostic direction": "Start cure dwell only after required PMT is reached",
      "Do not assume": "Do not start timer merely when part enters oven",
      "Status": "Draft"
    },
    {
      "Scenario": "Cast iron / porous casting",
      "What can happen": "Outgassing, blisters and slow heat-up may coexist",
      "What to measure": "Porosity, moisture, preheat profile, thickness, film build",
      "Typical diagnostic direction": "Validate outgassing/preheat and cure profile",
      "Do not assume": "Do not assume pinholes are only a powder defect",
      "Status": "Draft"
    },
    {
      "Scenario": "Galvanized steel",
      "What can happen": "Surface chemistry and outgassing/pretreatment may affect adhesion and appearance",
      "What to measure": "Substrate condition, pretreatment, PMT, defects",
      "Typical diagnostic direction": "Use validated galvanized preparation and product system",
      "Do not assume": "Do not copy a mild-steel pretreatment blindly",
      "Status": "Draft"
    },
    {
      "Scenario": "Mixed part thickness",
      "What can happen": "Different areas have different heat histories",
      "What to measure": "Multiple thermocouples and thickness map",
      "Typical diagnostic direction": "Use slowest critical location for cure verification and check hottest location for overbake",
      "Do not assume": "Do not use one probe on an easy-to-heat area only",
      "Status": "Draft"
    }
  ],
  "Visual_Guide": [
    {
      "ID": "VG-001",
      "Defect": "Orange peel",
      "Aliases": "Surface waviness; poor leveling",
      "Visual description": "Uneven, wave-like texture that resembles orange skin; may be intentional texture or an application/flow defect.",
      "Look for": "Wavy reflected highlights, roughness across the film, stronger appearance at high film build.",
      "Common confusions": "Intentional textured finish; substrate roughness; dry spray.",
      "First checks": "Confirm product finish specification, measure DFT at multiple points, review PMT and cure window, inspect substrate profile.",
      "Do not conclude": "Do not label a textured product as defective without comparing it with the approved standard.",
      "Visual type": "orange-peel",
      "Image policy": "Original schematic illustration; add reviewed licensed photo before controlled release.",
      "Status": "Illustrative / review required",
      "Technical review status": "Draft",
      "Image rights status": "Not yet cleared"
    },
    {
      "ID": "VG-002",
      "Defect": "Fish eyes / craters",
      "Aliases": "Craters; surface repellence",
      "Visual description": "Circular depressions or crater-like openings where the coating pulls away from a small area.",
      "Look for": "Round low spots, often with a raised rim; recurring pattern may indicate contamination or incompatibility.",
      "Common confusions": "Pinholes; solvent popping; substrate pits.",
      "First checks": "Check compressed air/oil/water contamination, silicone or lubricant sources, booth cleanliness, substrate contamination and reclaim segregation.",
      "Do not conclude": "A crater alone does not prove one specific contaminant; confirm with controlled panels and contamination tracing.",
      "Visual type": "craters",
      "Image policy": "Original schematic illustration; add reviewed licensed photo before controlled release.",
      "Status": "Illustrative / review required",
      "Technical review status": "Draft",
      "Image rights status": "Not yet cleared"
    },
    {
      "ID": "VG-003",
      "Defect": "Pinholes",
      "Aliases": "Tiny pores; micro-holes",
      "Visual description": "Small holes or pores through or within the film, sometimes visible only under angled light or after exposure testing.",
      "Look for": "Discrete pin-sized openings, often clustered or associated with outgassing, contamination or entrapped gas.",
      "Common confusions": "Craters; porosity in castings; bubbles.",
      "First checks": "Inspect substrate porosity, preheat/outgassing history, film thickness, degassing grade, pretreatment residues and cure ramp.",
      "Do not conclude": "Pinholes may originate in the substrate rather than the powder film.",
      "Visual type": "pinholes",
      "Image policy": "Original schematic illustration; add reviewed licensed photo before controlled release.",
      "Status": "Illustrative / review required",
      "Technical review status": "Draft",
      "Image rights status": "Not yet cleared"
    },
    {
      "ID": "VG-004",
      "Defect": "Blisters",
      "Aliases": "Bubbles; raised bubbles",
      "Visual description": "Raised bubbles or domes in the cured coating, sometimes with a hollow or ruptured center.",
      "Look for": "Raised areas, clusters after heating or corrosion exposure, possible moisture or gas source.",
      "Common confusions": "Outgassing pinholes; delamination; solvent popping.",
      "First checks": "Check substrate moisture, pretreatment rinsing/drying, trapped gas, corrosion products, cure profile and film thickness.",
      "Do not conclude": "Do not puncture or sand unknown defects before recording evidence and following site controls.",
      "Visual type": "blisters",
      "Image policy": "Original schematic illustration; add reviewed licensed photo before controlled release.",
      "Status": "Illustrative / review required",
      "Technical review status": "Draft",
      "Image rights status": "Not yet cleared"
    },
    {
      "ID": "VG-005",
      "Defect": "Poor flow / dry spray",
      "Aliases": "Roughness; powdery appearance",
      "Visual description": "Film looks dry, sandy or insufficiently fused, with limited leveling and weak visual uniformity.",
      "Look for": "Rough texture, low gloss, thin edges or powdery feel before full cure verification.",
      "Common confusions": "Orange peel; under-cure; intentional matt finish.",
      "First checks": "Check gun-to-part distance, voltage/current, powder delivery, substrate temperature, film thickness and cure PMT.",
      "Do not conclude": "A rough appearance alone cannot distinguish formulation, application and cure causes.",
      "Visual type": "roughness",
      "Image policy": "Original schematic illustration; add reviewed licensed photo before controlled release.",
      "Status": "Illustrative / review required",
      "Technical review status": "Draft",
      "Image rights status": "Not yet cleared"
    },
    {
      "ID": "VG-006",
      "Defect": "Back ionisation",
      "Aliases": "Starburst; pinholes from excessive charge",
      "Visual description": "Localized starburst-like roughness, small craters or unstable deposition caused by excessive electrostatic charge.",
      "Look for": "Defect concentrated at corners, high-build areas or regions with poor charge dissipation.",
      "Common confusions": "Craters; poor grounding; excessive film build.",
      "First checks": "Verify part grounding, gun settings, current limits, distance, powder output and booth recovery conditions.",
      "Do not conclude": "Do not increase voltage automatically; follow equipment limits and grounding checks.",
      "Visual type": "back-ionisation",
      "Image policy": "Original schematic illustration; add reviewed licensed photo before controlled release.",
      "Status": "Illustrative / review required",
      "Technical review status": "Draft",
      "Image rights status": "Not yet cleared"
    },
    {
      "ID": "VG-007",
      "Defect": "Poor edge coverage",
      "Aliases": "Thin edges; edge pullback",
      "Visual description": "Edges, corners or sharp features show visibly lower coverage than broad faces.",
      "Look for": "Exposed or thin-looking edge lines, early corrosion at edges, or visibly different gloss.",
