Repository: PolybondCoating/Solv

## Files

| File | Role |
|---|---|
| `index.html` | Page shell and navigation |
| `app.js` | Search, diagnostic conversation, cure graphs, all rendering |
| `styles.css` | Styles |
| `data.json` | **The knowledge base the live app reads at runtime** |
| `sw.js` | Service worker (network-first; cache is an offline fallback only) |
| `manifest.webmanifest` | Install metadata |

The Excel master workbook is the editing/review source, but GitHub Pages never reads it. Any knowledge-base change must be exported into `data.json` before it appears in the app.

File: data.json (part 4 of 4)
{
      "Common confusions": "Poor grounding; Faraday cage effect; insufficient powder output.",
      "First checks": "Measure edge and face DFT separately, inspect gun angle and movement, verify part orientation and grounding.",
      "Do not conclude": "Do not compensate only by excessive overall film build.",
      "Visual type": "edge-coverage",
      "Image policy": "Original schematic illustration; add reviewed licensed photo before controlled release.",
      "Status": "Illustrative / review required",
      "Technical review status": "Draft",
      "Image rights status": "Not yet cleared"
    },
    {
      "ID": "VG-008",
      "Defect": "Colour mismatch",
      "Aliases": "Shade variation; batch mismatch",
      "Visual description": "Coated part appears different from the approved standard under one or more lighting/viewing conditions.",
      "Look for": "Difference in hue, lightness, chroma, gloss or texture; variation may change with angle and light source.",
      "Common confusions": "Gloss variation; metamerism; thickness effect; substrate show-through.",
      "First checks": "Compare under controlled lighting, confirm standard and batch, measure DFT/gloss/colour, verify cure history and substrate.",
      "Do not conclude": "Visual comparison under uncontrolled lighting is not sufficient for final acceptance.",
      "Visual type": "colour-mismatch",
      "Image policy": "Original schematic illustration; add reviewed licensed photo before controlled release.",
      "Status": "Illustrative / review required",
      "Technical review status": "Draft",
      "Image rights status": "Not yet cleared"
    },
    {
      "ID": "VG-009",
      "Defect": "Gloss variation",
      "Aliases": "Dull spots; high/low gloss",
      "Visual description": "Different areas of the same part or different parts show visible differences in reflected shine.",
      "Look for": "Patchy gloss, edge-to-face difference, or gloss shift between batches or cure conditions.",
      "Common confusions": "Colour mismatch; texture variation; under/over-cure.",
      "First checks": "Measure gloss at controlled angle, compare DFT, PMT, dwell, substrate and powder batch; check surface contamination.",
      "Do not conclude": "Gloss should be compared against the agreed product specification and measurement method.",
      "Visual type": "gloss-variation",
      "Image policy": "Original schematic illustration; add reviewed licensed photo before controlled release.",
      "Status": "Illustrative / review required",
      "Technical review status": "Draft",
      "Image rights status": "Not yet cleared"
    },
    {
      "ID": "VG-010",
      "Defect": "Delamination / poor adhesion",
      "Aliases": "Peeling; flaking; loss of adhesion",
      "Visual description": "Coating lifts, peels, flakes or separates from the substrate or between coating layers.",
      "Look for": "Clean separation, peeling edges, exposed substrate, corrosion underfilm or cohesive film failure.",
      "Common confusions": "Impact damage; corrosion blistering; intercoat failure.",
      "First checks": "Review pretreatment, cleaning, rinse quality, substrate condition, cure, contamination and cross-hatch/adhesion results.",
      "Do not conclude": "Adhesion test results must be interpreted using the agreed standard and substrate system.",
      "Visual type": "delamination",
      "Image policy": "Original schematic illustration; add reviewed licensed photo before controlled release.",
      "Status": "Illustrative / review required",
      "Technical review status": "Draft",
      "Image rights status": "Not yet cleared"
    }
  ],
  "Sources": [
    {
      "Source ID": "SRC-USER-001",
      "Source / material": "User-provided troubleshooting guide PDF (7 pages)",
      "Use in knowledge base": "Electrostatic, feed, reclaim, cured properties, coverage and appearance troubleshooting",
      "Reliability / limitation": "Useful starting source; some instructions are generic and require product/equipment context",
      "Action": "Review and normalize terminology before publishing"
    },
    {
      "Source ID": "SRC-WEB-001",
      "Source / material": "Powder Coated Tough – oven conditions and PMT",
      "Use in knowledge base": "Supports PMT vs oven air and mass-related heat-up discussion",
      "Reliability / limitation": "Industry technical article; validate against product TDS and profiling practice",
      "Action": "Use for educational explanation"
    },
    {
      "Source ID": "SRC-WEB-002",
      "Source / material": "Prismatic Powders – curing process and troubleshooting",
      "Use in knowledge base": "Supports cure schedule / PMT explanation",
      "Reliability / limitation": "Supplier educational material; not a universal recipe",
      "Action": "Use with product-specific TDS"
    },
    {
      "Source ID": "SRC-WEB-003",
      "Source / material": "California Pulse – oven sizing",
      "Use in knowledge base": "Supports heat-up, load and profile concepts",
      "Reliability / limitation": "Equipment supplier guidance; not a substitute for profiling",
      "Action": "Use as secondary context"
    },
    {
      "Source ID": "SRC-WEB-004",
      "Source / material": "ASTM D7378-16(2024) reference",
      "Use in knowledge base": "Supports applied powder thickness measurement concept",
      "Reliability / limitation": "Standard access and exact method requirements should be verified by the implementer",
      "Action": "Link exact standard edition and test procedure"
    },
    {
      "Source ID": "SRC-WEB-005",
      "Source / material": "AirSprayTech Academy – oven profiling",
      "Use in knowledge base": "Supports profile verification and slowest-heating location concept",
      "Reliability / limitation": "Technical educational source; independently validate important claims",
      "Action": "Use as supporting source"
    },
    {
      "Source ID": "SRC-IFS-CURE-CHARTS-2024",
      "Source / material": "IFS Powder Coatings Cure Charts (official PDF)",
      "Use in knowledge base": "Manufacturer-published cure curves for standard polyester TGIC/TGIC-free, low-cure polyester TGIC/TGIC-free, standard hybrid and epoxy",
      "Reliability / limitation": "Primary manufacturer source for these reference curves; applies to the IFS published chart, not every powder on the market",
      "Action": "Use exact curves with attribution; product-specific TDS overrides",
      "URL": "https://ifscoatings.com/wp-content/uploads/2024/07/IFS-Powder-Coatings-Cure-Charts.pdf"
    },
    {
      "Source ID": "SRC-IFS-CURE-SCHEDULES-2024",
      "Source / material": "IFS Powder Coatings Cure Schedules (official PDF)",
      "Use in knowledge base": "Typical minimum-metal-temperature schedules by chemistry",
      "Reliability / limitation": "Primary manufacturer source; typical schedules, not universal recipes",
      "Action": "Display as manufacturer reference and require product-specific TDS",
      "URL": "https://ifscoatings.com/wp-content/uploads/2024/07/IFS-Powder-Coatings-Cure-Schedules.pdf"
    },
    {
      "Source ID": "SRC-PPG-CURE-PCU009",
      "Source / material": "PPG BLACK PCU90162 product page / Cure Curve PCU-009",
      "Use in knowledge base": "Product-specific PPG cure window",
      "Reliability / limitation": "Primary manufacturer product data for this product only",
      "Action": "Keep product name and curve ID attached to all displayed values",
      "URL": "https://powdercoatings.ppg.com/products/black-pcu90162"
    },
    {
      "Source ID": "SRC-PPG-CURE-PCT050",
      "Source / material": "PPG SMALL BATCH U-H BLACK PCTT90125 / Cure Curve PCT-050",
      "Use in knowledge base": "Product-specific PPG cure window",
      "Reliability / limitation": "Primary manufacturer product data for this product only",
      "Action": "Keep product name and curve ID attached to all displayed values",
      "URL": "https://powdercoatings.ppg.com/products/pctt90125-u-h-black-small-batch"
    },
    {
      "Source ID": "SRC-PPG-CURE-PCM029",
      "Source / material": "PPG SMALL BATCH ANODIZED ALUMINUM / Cure Curve PCM-029",
      "Use in knowledge base": "Product-specific PPG cure window",
      "Reliability / limitation": "Primary manufacturer product data for this product only",
      "Action": "Keep product name and curve ID attached to all displayed values",
      "URL": "https://powdercoatings.ppg.com/products/copy-of-anodized-aluminum-peb18994-pcmt75101-small-batch"
    },
    {
      "Source ID": "SRC-PPG-CURE-PCU002",
      "Source / material": "PPG RED OXIDE PCMB60102 / Cure Curve PCU-002",
      "Use in knowledge base": "Product-specific PPG cure window",
      "Reliability / limitation": "Primary manufacturer product data for this product only",
      "Action": "Keep product name and curve ID attached to all displayed values",
      "URL": "https://powdercoatings.ppg.com/products/pcmb60102-red-oxide"
    },
    {
      "Source ID": "SRC-PPG-CURE-PCT001",
      "Source / material": "PPG ANSI 61 Gray PCT70157 / Cure Curve PCT-001",
      "Use in knowledge base": "Product-specific PPG cure window",
      "Reliability / limitation": "Primary manufacturer technical data; product-specific",
      "Action": "Keep product name and curve ID attached to all displayed values",
      "URL": "https://buyat.ppg.com/rep_powder/PDFs/CDPFILES/PCT70157.pdf"
    }
  ],
  "Conversation": {
    "opening": "Tell me what is happening in your own words. You do not need to know the technical name.",
    "ack": "Got it. Let’s narrow this down before changing the process.",
    "no_guess": "I won’t guess the root cause from appearance alone. I’ll ask a few quick checks, then give you the likely causes, what to verify, and the corrective action.",
    "answer_labels": [
      "Yes",
      "No",
      "Not sure",
      "Skip"
    ],
    "max_questions": 3,
    "result_intro": "Here is what I would check next based on the information available:",
    "source_note": "Solutions are conditional troubleshooting guidance. Confirm with the product TDS, equipment instructions, site controls and approved test criteria before changing production settings."
  },
  "Cure_Schedules": [
    {
      "Schedule ID": "IFS-SCH-001",
      "System": "Standard Polyester TGIC",
      "Minimum metal temperature °F": 400,
      "Minimum dwell min": 10,
      "Source": "SRC-IFS-CURE-SCHEDULES-2024",
      "Status": "Source verified",
      "Important": "Typical IFS schedule; not a universal cure recipe. Use the product-specific TDS/cure curve."
    },
    {
      "Schedule ID": "IFS-SCH-002",
      "System": "Standard Polyester TGIC Low Cure",
      "Minimum metal temperature °F": 340,
      "Minimum dwell min": 10,
      "Source": "SRC-IFS-CURE-SCHEDULES-2024",
      "Status": "Source verified",
      "Important": "Typical IFS schedule; not a universal cure recipe. Use the product-specific TDS/cure curve."
    },
    {
      "Schedule ID": "IFS-SCH-003",
      "System": "Standard Polyester TGIC Free",
      "Minimum metal temperature °F": 400,
      "Minimum dwell min": 7,
      "Source": "SRC-IFS-CURE-SCHEDULES-2024",
      "Status": "Source verified",
      "Important": "Typical IFS schedule; not a universal cure recipe. Use the product-specific TDS/cure curve."
    },
    {
      "Schedule ID": "IFS-SCH-004",
      "System": "Standard Polyester TGIC Free Low Cure",
      "Minimum metal temperature °F": 340,
      "Minimum dwell min": 7,
      "Source": "SRC-IFS-CURE-SCHEDULES-2024",
      "Status": "Source verified",
      "Important": "Typical IFS schedule; not a universal cure recipe. Use the product-specific TDS/cure curve."
    },
    {
      "Schedule ID": "IFS-SCH-005",
      "System": "Super Durable Polyester TGIC",
      "Minimum metal temperature °F": 400,
      "Minimum dwell min": 10,
      "Source": "SRC-IFS-CURE-SCHEDULES-2024",
      "Status": "Source verified",
      "Important": "Typical IFS schedule; not a universal cure recipe. Use the product-specific TDS/cure curve."
    },
    {
      "Schedule ID": "IFS-SCH-006",
      "System": "Super Durable Polyester TGIC Low Cure",
      "Minimum metal temperature °F": 340,
      "Minimum dwell min": 10,
      "Source": "SRC-IFS-CURE-SCHEDULES-2024",
      "Status": "Source verified",
      "Important": "Typical IFS schedule; not a universal cure recipe. Use the product-specific TDS/cure curve."
    },
    {
      "Schedule ID": "IFS-SCH-007",
      "System": "Super Durable Polyester TGIC Free",
      "Minimum metal temperature °F": 340,
      "Minimum dwell min": 7,
      "Source": "SRC-IFS-CURE-SCHEDULES-2024",
      "Status": "Source verified",
      "Important": "Typical IFS schedule; not a universal cure recipe. Use the product-specific TDS/cure curve."
    },
    {
      "Schedule ID": "IFS-SCH-008",
      "System": "Super Durable Polyester TGIC Free Low Cure",
      "Minimum metal temperature °F": 340,
      "Minimum dwell min": 7,
      "Source": "SRC-IFS-CURE-SCHEDULES-2024",
      "Status": "Source verified",
      "Important": "Typical IFS schedule; not a universal cure recipe. Use the product-specific TDS/cure curve."
    },
    {
      "Schedule ID": "IFS-SCH-009",
      "System": "Polyurethane (Standard and Super Durable)",
      "Minimum metal temperature °F": 400,
      "Minimum dwell min": 10,
      "Source": "SRC-IFS-CURE-SCHEDULES-2024",
      "Status": "Source verified",
      "Important": "Typical IFS schedule; not a universal cure recipe. Use the product-specific TDS/cure curve."
    },
    {
      "Schedule ID": "IFS-SCH-010",
      "System": "Polyurethane (Standard and Super Durable) Low Cure",
      "Minimum metal temperature °F": 340,
      "Minimum dwell min": 10,
      "Source": "SRC-IFS-CURE-SCHEDULES-2024",
      "Status": "Source verified",
      "Important": "Typical IFS schedule; not a universal cure recipe. Use the product-specific TDS/cure curve."
    },
    {
      "Schedule ID": "IFS-SCH-011",
      "System": "Hybrid",
      "Minimum metal temperature °F": 400,
      "Minimum dwell min": 10,
      "Source": "SRC-IFS-CURE-SCHEDULES-2024",
      "Status": "Source verified",
      "Important": "Typical IFS schedule; not a universal cure recipe. Use the product-specific TDS/cure curve."
    },
    {
      "Schedule ID": "IFS-SCH-012",
      "System": "Hybrid Low Cure",
      "Minimum metal temperature °F": 340,
      "Minimum dwell min": 10,
      "Source": "SRC-IFS-CURE-SCHEDULES-2024",
      "Status": "Source verified",
      "Important": "Typical IFS schedule; not a universal cure recipe. Use the product-specific TDS/cure curve."
    },
    {
      "Schedule ID": "IFS-SCH-013",
      "System": "Epoxy",
      "Minimum metal temperature °F": 400,
      "Minimum dwell min": 7,
      "Source": "SRC-IFS-CURE-SCHEDULES-2024",
      "Status": "Source verified",
      "Important": "Typical IFS schedule; not a universal cure recipe. Use the product-specific TDS/cure curve."
    },
    {
      "Schedule ID": "IFS-SCH-014",
      "System": "Epoxy Low Cure",
      "Minimum metal temperature °F": 340,
      "Minimum dwell min": 10,
      "Source": "SRC-IFS-CURE-SCHEDULES-2024",
      "Status": "Source verified",
      "Important": "Typical IFS schedule; not a universal cure recipe. Use the product-specific TDS/cure curve."
    },
    {
      "Schedule ID": "IFS-SCH-015",
      "System": "Acrylic Polyester Hybrid",
      "Minimum metal temperature °F": 400,
      "Minimum dwell min": 10,
      "Source": "SRC-IFS-CURE-SCHEDULES-2024",
      "Status": "Source verified",
      "Important": "Typical IFS schedule; not a universal cure recipe. Use the product-specific TDS/cure curve."
    },
    {
      "Schedule ID": "IFS-SCH-016",
      "System": "Acrylic Polyester Hybrid Low Cure",
      "Minimum metal temperature °F": 340,
      "Minimum dwell min": 10,
      "Source": "SRC-IFS-CURE-SCHEDULES-2024",
      "Status": "Source verified",
      "Important": "Typical IFS schedule; not a universal cure recipe. Use the product-specific TDS/cure curve."
    },
    {
      "Schedule ID": "IFS-SCH-017",
      "System": "Modified Polyester",
      "Minimum metal temperature °F": 400,
      "Minimum dwell min": 10,
      "Source": "SRC-IFS-CURE-SCHEDULES-2024",
      "Status": "Source verified",
      "Important": "Typical IFS schedule; not a universal cure recipe. Use the product-specific TDS/cure curve."
    },
    {
      "Schedule ID": "IFS-SCH-018",
      "System": "Modified Polyester Low Cure",
      "Minimum metal temperature °F": 340,
      "Minimum dwell min": 10,
      "Source": "SRC-IFS-CURE-SCHEDULES-2024",
      "Status": "Source verified",
      "Important": "Typical IFS schedule; not a universal cure recipe. Use the product-specific TDS/cure curve."
    },
    {
      "Schedule ID": "IFS-SCH-019",
      "System": "High Temperature Resistant Coatings (Modified Silicone)",
      "Minimum metal temperature °F": 450,
      "Minimum dwell min": 20,
      "Source": "SRC-IFS-CURE-SCHEDULES-2024",
      "Status": "Source verified",
      "Important": "Typical IFS schedule; not a universal cure recipe. Use the product-specific TDS/cure curve."
    }
  ],
  "Cure_Product_Windows": [
    {
      "Product ID": "PPG-PCU-009",
      "Product": "BLACK / PCU90162",
      "Chemistry": "Polyester Urethane",
      "Cure curve ID": "PCU-009",
      "PMT / time points": [
        [
          177,
          30,
          50
        ],
        [
          182,
          17,
          30
        ],
        [
          191,
          12,
          23
        ]
      ],
      "Source ID": "SRC-PPG-CURE-PCU009",
      "Status": "Source verified",
      "Important": "Exact manufacturer-published product data. Product TDS/cure curve is controlling; do not generalize this window to another powder."
    },
    {
      "Product ID": "PPG-PCT-050",
      "Product": "SMALL BATCH U-H BLACK / PCTT90125",
      "Chemistry": "Polyester TGIC",
      "Cure curve ID": "PCT-050",
      "PMT / time points": [
        [
          171,
          15,
          23
        ],
        [
          182,
          10,
          21
        ],
        [
          204,
          5,
          10
        ]
      ],
      "Source ID": "SRC-PPG-CURE-PCT050",
      "Status": "Source verified",
      "Important": "Exact manufacturer-published product data. Product TDS/cure curve is controlling; do not generalize this window to another powder."
    },
    {
      "Product ID": "PPG-PCM-029",
      "Product": "SMALL BATCH ANODIZED ALUMINUM / PCM(T)75101",
      "Chemistry": "Epoxy",
      "Cure curve ID": "PCM-029",
      "PMT / time points": [
        [
          171,
          18,
          30
        ],
        [
          188,
          7,
          19
        ],
        [
          204,
          5,
          10
        ]
      ],
      "Source ID": "SRC-PPG-CURE-PCM029",
      "Status": "Source verified",
      "Important": "Exact manufacturer-published product data. Product TDS/cure curve is controlling; do not generalize this window to another powder."
    },
    {
      "Product ID": "PPG-PCU-002",
      "Product": "RED OXIDE / PCMB60102",
      "Chemistry": "As listed by PPG source",
      "Cure curve ID": "PCU-002",
      "PMT / time points": [
        [
          182,
          30,
          30
        ],
        [
          191,
          20,
          20
        ],
        [
          204,
          10,
          10
        ]
      ],
      "Source ID": "SRC-PPG-CURE-PCU002",
      "Status": "Source verified",
      "Important": "Exact manufacturer-published product data. Product TDS/cure curve is controlling; do not generalize this window to another powder."
    },
    {
      "Product ID": "PPG-PCT-001",
      "Product": "ANSI 61 GRAY / PCT70157",
      "Chemistry": "Polyester TGIC",
      "Cure curve ID": "PCT-001",
      "PMT / time points": [
        [
          177,
          20,
          20
        ],
        [
          191,
          15,
          15
        ],
        [
          204,
          10,
          10
        ]
      ],
      "Source ID": "SRC-PPG-CURE-PCT001",
      "Status": "Source verified",
      "Important": "Exact manufacturer-published product data. Product TDS/cure curve is controlling; do not generalize this window to another powder."
    }
  ]
}
